Repository: Kai-C-Clarke/vintage-glider-knowledge-base

# Vintage Glider Knowledge Base

**A community archive of vintage glider documentation, maintained for the benefit of inspectors, restorers, and enthusiasts — and to support AI-assisted airworthiness research.**

---

## 📁 Upload Your Files Here

**Google Drive upload folder (anyone with this link can add files):**

👉 **https://drive.google.com/drive/folders/1TkleSGRi_L-Vv60ijjaLGmXRwfzECZcc**

No GitHub account needed. Just click the link and drag your files in.

---

## What We're Looking For

Everything is welcome. Nothing is too obscure. In particular:

- **Original manufacturer documentation** — flight manuals, maintenance manuals, rigging guides, parts lists
- **Type-specific technical notes** — anything not in the official manual, passed down through clubs or instructors
- **Maintenance and repair records** — inspection logs, repair schemes, BGA 205 records
- **Photographs** — construction details, repairs, fabric work, fittings, hardware
- **Build records** — original or restoration
- **Correspondence** — letters from manufacturers, BGA technical notes, historic airworthiness paperwork
- **Anything handwritten** — workshop notes, measurements, material specifications

### Types of particular interest
Olympia 2b · Grunau Baby · Prefect · Tutor · Skylark · Swallow · Ka-6 · K-8 · K-13 · SHK-1 · Minimoa · Rhönbussard · Bergfalke · Weihe · Condor · Kranich · Meise · Ceilidh · Dart · Kite · Petrel · Capstan · Bocian

...but honestly, if it flies on a wire and was built before 1980, we want to know about it.

---

## How This Will Be Used

This archive is being built to support **CURIOUS** — an AI-assisted workshop system for vintage glider maintenance and airworthiness work developed by Jon Stiles (BGA Inspector I/C1408, Robertsbridge, East Sussex).

The goal is to make scattered technical knowledge searchable, cross-referenceable, and accessible to inspectors and restorers who might otherwise spend years tracking it down — or never find it at all.

All contributions will be credited. Nothing will be used commercially.

---

## Browse the Archive

As the collection grows, an index of what's been received will be maintained here.

| Type | Documents | Photos | Notes |
|------|-----------|--------|-------|
| *Archive building — check back soon* | | | |

---

File: BGA_Standard_Repairs/foreword_text.txt
# BGA Standard Repairs Foreword
# (OCR extracted)


--- PAGE 1 ---
British Gliding Association


--- PAGE 3 ---
—______—Read ers: may_be surprised _at the smallness of th e Section-devoted to_metal gliders.

FOREWORD

Since the beginning of time, AP2662 has been the only official book available to glider
Inspectors and Repairers. It was intended for powered aircraft, it was expensive, and
now, like the mastodon when it was no longer precisely on the ball, it is becoming extinct.
So, as so often in the past, someone in the British Gliding movement pops up to fill the gap.

In this case, it is the B.G.A. Technical Officer, Ray Stafford Allen, with the willing
help of Cedric Vernon, who wrote Section 6 entirely, and many other friends and col-
leagues. Working mostly in his spare time, he has produced this volume, and presented:
it to the B.G.A. It is cogent, practical, and to the point. Throughout its common-sensical
and work-a-daysical pages peep out odd words here and there which, to those who
know him, mirror its author.

It is Ray; Cedric and people like them, who keep us in thrall to the sport, and
earn for British gliding the respect of the gliding nations of the world.

PHILIP WILLS
October, 1966

INTRODUCTION

For some years now Inspectors and repairers of gliders have used as a reference book
Air Publication 2662 A or B. This publication is becoming difficult to obtain, and in
any case has some shortcomings fiom the glider repair point of view. A good deal of .
the material in it is irrelevant to gliders, and frequent reference is made in it to other
technical publications, which the glider man is unlikely to possess. For these reasons it
has been decided to produce a Manual of standard repairs to gliders. This Manual
contains a lot of the information from AP2662 and most of the illustrations are taken
from that publication, and the author is indebted to H.M. Stationery Office for per-
mission to use this material. “

In this country at the present time (October 1966) we have relatively few metal gliders,
and all these are of foreign origin. This situation will very probably change considerably
in the future, but at the moment very little experience has been gained on the repair of
these machines. In consequence the Section on Metal Repairs does not go into much
detail, but covers general principles only. .

Thanks are due to the many people who have helped in producing this book; in
particular to the members of the B.G.A, Technical Committee, to Messrs. Slingsby
Sailplanes, and Messrs. Elliotts of Newbury, for their technical assistance, and to C. O.
Neumon for the weigh paper. I would also like to thank Laurie Watts who prepared the
illustrations.


--- PAGE 4 ---
Section 1 .

CONTENTS

General Considerations Applying to Repairs

Safety in Flight

Workshop Equipment and Tools
Protective Treatments

Logbooks and other Paperwork

” Modifications
Section 2 Dope and Fabric Work
Chapter 2.1 Dopes and Doping
2.2 Fabric Repairs
2.3 Re-covering Components
Section 3 Repair of Wooden Components
Chapter 3.1 Timbers and Plywoods commonly used
3.2 Glues and Gluing
3.3. Plywood Repairs
3.4 Solid Member Repairs
3.5 Box Member Repairs
Section 4 Miscellaneous Repairs
Chapter 4.1 Glass-fibre Repairs
4.2 Perspex and Perspex Repairs
4.3. Metal Repairs
Section 5 Instruments
Chapter 5.1 Instrument Repairs
Section 6 The Weighing of Gliders

Pages 1 4

Pages 1-13

‘

File: BGA_Standard_Repairs/section1_text.txt
# BGA Standard Repairs Section 1
# (OCR extracted)


--- PAGE 1 ---
SECTION 1
_ GENERAL CONSIDERATIONS APPLYING TO REPAIRS

Chapter 1.1 Safety in Flight
Chapter 1.2 Workshop, Equipment and Tools
Chapter 1.3 Protective Treatments
Chapter 1.4 Logbooks and other Paperwork

Chapter 1.5 Modifications

“yy:


--- PAGE 2 ---
Sectlon 1—Page }

Chapter 1.1
SAFETY IN FLIGHT

The safe operation of a glider depends on three things. The manner in which it is flown,
how it is maintained, and how it is repaired after damage or deterioration. The first is
outside the scope of this book, the second has already been covered in the Glider
Maintenance Manual obtainable from the B.G.A. and, while some aspects of repairs
are included in that publication, it is the purpose of this book to go into this matter in
rather more detail.

It is quite impossible to draw up a repair scheme for every conceivable repair that
will ever have to be made. However, it is quite feasible to consider the more usual types
of damage, and to lay down standard methods of dealing with these. It will then be
found that nearly all types of repair can be carried out by employing combinations of
these basic methods. In cases of great complexity a scheme can be worked out, and if
there is any doubt in the mind of the Inspector, reference should be made to the manu-
facturer who will always advise on the suitability of the scheme.

The structure ofa glider can be divided up into three categories—Primary, Secondary
and Tertiary. These may be defined as follows:

Primary: those portions of the airframe in which a single failure would cause
collapse of the structure or complete loss of control. .

Secondary: those portions of the airframe which would normally be considered as
primary, but which unavoidably have such a reserve of strength that appreciable
weakening can be permitted without risk of failure, and structure which, if damaged,
would not impair the safety of the aircraft,

Tertiary: those portions of the airframe in which stresses are low, but which for
various reasons cannot be omitted from the aircraft.

It is here that the Inspector requires some knowledge of the theory of structures when
deciding into which category any component of a glider falls. As a very rough guide
some examples follow:

Primary structure: all spars, longerons, ply skinning of torsion boxes, diagonal
members of girder type fuselages, ply skinning of monocoque fuselages, attach-
ments of wings, taiplanes, etc.

Secondary structure: minor parts of the airframe whose main duty is to provide
correct profiles, skids, etc.

Tertiary structure: fairings and suchlike parts of the airframe which contribute
little or nothing to the strength of the glider.

Bear in mind that these examples must be considered with some intelligence, and
not applied too ngidly. A fairing may be Tertiary structure in itself, but if its failure
were to involve the possibility cf its fouling a control surface, then clearly we must
think again. ; :

Circumstances alter cases too, and we could well consider the tyre of a glider with
a normal main skid to be Tertiary structure since bursting of the tyre would have no
effect at all on the safety of the machine. This would not be true in the case of a glider
with a main landing wheel but no proper main skid where bursting of the tyre might
well result in considerable fuselage damage.

From the definitions of structure, it is clear that a repair to Primary structure must
replace all of the strength lost by damage. In the case of Secondary and Tertiary structure
some loss of strength can be tolerated. However, the Schemes that follow in this book
are based on Primary structure requirements, i.e. the replacement of all the strength of
the members damaged. They can therefore be used for all categories of repair.

Tt can be accepted that if a repair is made to a wooden aircraft, using approved
materials and glue, and using ply splices of not less than 12: 1 angle, and not fess than
15 : 1 splice angle in solid members, the resulting repair will be as strong as the original
structure. A reasonable standard of workmanship is required, but rather more important,


--- PAGE 3 ---
‘Sectton 1—Page 2

complete honesty on the part of the workman and the Inspector as regards dimensions,
cleanliness of joints, accuracy of profiles, and the gluing techniques. On these may depend
the lives of pilots flying the repaired aircraft. ;

Apart from restoring the strength of a damaged component, three other considera-
tions must be satisfied. The stiffness of the member must not be materially altered or it
will throw some of its duty on to the adjacent structure. The weight of the repaired
structure must not be significantly more than that of the original, and lastly, the pro-
tective treatment of the structure must be made good. If all these four aspects of a
repair are satisfactorily covered, then the repair is a good. one.

Before, starting a repair, make a full inspection of the damage, cleaning away all
protective treatment as necessary to be sure that no damage escapes detection. In this
connection remember that it is quite possible for damage to show up a long way from
the source of the trouble. For example a fuselage damaged at the tail end may well show
compression shakes in the longerons up at the front end near the main frames where
the wings attach. Classify the damage into three categories, negligible, repairable, and
replacement. Make a clear plan of action, so that you do not cause yourself unnecessary
difficulties through rebuilding parts of the structure in the wrong order. A little thought
here can often save a lot of time. If the structure is badly damaged, make sure that it
is correctly supported so that you do not build distortions into it. Frequent use of
levels, clinometers, and measuring tapes will ensure that the final result is true to draw-
ings. If drawings are needed for the rebuild, the manufacturers will be found only too
willing to supply these, and any other advice and assistance that the Inspector may
require.

1 At each stage of the repair the Inspector must satisfy himself that the work has been
satisfactorily carried out before he gives the o.k. for the next stage to go ahead. In all
aircraft work it is the Inspector who is the man who carries the responsibility and it is
his signature which guarantees the work. Anybody may do the work: ail that is required
is that an Inspector approved by the B.G.A. signs that he has inspected it and is satisfied
that it has been properly done. .

Electrical Bonding leads are now (October, 1966) a mandatory requirement in all
gliders which hold a B.G.A. cloud-flying category. If bonding leads are fitted, a check
must be made to ensure that any damaged, or removed for access to the repair, have
been replaced and that the continuity of the leads is correct.

A check must be made to ensure that all drainage holes are clear, and that the ones
in the repaired structure have ' cen drilled in the correct-places.

When a repair has been made to a control surface which carries a mass balance, a
check must be made to verify that che mass balance has not been upset. Most glider
control surfaces are not fully mass-balanced, that is, the c.g. of the surface is not brought
to the hinge line, or slightly in front of it, as is usual on powered aircraft. This is because
the criteria for the mass balancing are consideratious of stability, or the handling of
the glider, rather than purely prevention of flutter. It is unusual to find the limits of the
c.g. of control surfaces in the glider’s handbook, and in case of difficulty reference
should be made-to the manufacturer. It is assumed that the Inspector is familiar with
the Principle of Moments in which case he should ave no difficulty in determining the
c.g. of the control surface by weighing it, and then supporting it at its hinge line and
measuring the out of balance moment with a small spring balance, or by moving a small
test weight about on the surface until balance is achieved. :

Chapter 1.2
WORKSHOP—EQUIPMENT AND TOOLS

It cannot be overemphasised that satisfactory work demands a certain minimum of
equipment and tools. If that minimum is not available then the Inspector should refuse
to sanction the work. A workshop in which glidur work 1s going to be done must have
a heating system capable of maintaining the temperature at 50F unde. all weather


--- PAGE 4 ---
Section 1-—-Paye J

conditions as a minimum, a good lighting system, and sufficient ventilation to enable
doping to be carried out without unpleasant consequences, and it must be equipped
with trestles, benches, etc. to permit work to be done in comfort, It is an advantage if
the floor is of wood, as this permits the erection of jigs and other fixtures of a temporary
nature very simply and rigidly. Also there must be an adequate supply of efficient fire
extinguishers, as the fire risk in the average glider workshop is potentially great.

Fixed Equipment
Proper woodworking benches must be provided, and each should have a woodworking
vice fitted to it, and a fitters vice at one end. How many benches will be needed depends,
of course, on the number of men expected to be using the shop at one time. Some sort
of grinding wheel is a necessity, though this can quite well be one of the hand or foot
operated type, for a small shop. A pillar drill is a useful tool as it assists accurate drilling,
but good attachments can be bought these days to enable the smal} electric drills to be
used as pillar drills, . ;
From the safety angle, ensure that the lighting is good in the working areas of any
power tool and benches. Many accidents can be traced to poor lighting.

Tools ‘
Nothing very exotic is required in the way of woodworking tools. An assortment
of chisels ranging from about } ins. to 1 in. or a little bigger will be needed, andthe
must be kept really sharp, so something good in the way of an oilstone is also needed.
Use the oilstone properly so that the surface of it remains flat, otherwise it will be
impossible to maintain straight cutting edges on the tools. A few planes will be required
ranging from jack planes down to the small bull-nose planes, and a spokeshave, These
also need to be kept really sharp if good work is to be done. A few screwdrivers of
various sizes, and an assortment of spanners to cover the range from 0B.A. to 6B.A.
and from ins. to about } in. B.S.F. will cover most of the requirements of fittings on
British gliders, but if you anticipate much work on foreign machines, then these should
be supplemented by a set of metric spanners, A number of files should be available of
various sizes and these will be found of great help in preparing scarfs. In particular,
‘Millenicut’ files do very good work on ply scarfs, and one of the adjustable body files,
as used by coachbuilders, will be found very useful for the same purpose. These latter
have a Dreadnought cut on the teeth, and these do not leave tooth marks on the wood.
A further advantage of files in general is that they do not suffer from damage if they
strike the odd tack which has been overlooked.
Several saws are required, from the common hacksaw for metal, to a range of saws
for wood. A small dovetail saw cuts ply and small sections of spruce, but you will need
—_—_s larger tenon-saw for some of the heavier work, A_powered-circular saw is-a-greattime-—————__....
saver, as also is a bandsaw, but if these are out of the financial budget, an ordinary
treadle fretsaw, with a tilting table, will do some very good work. The great merit of the
latter is that it leaves the cut surface almost perfectly smooth, so that corner blocks, etc.
leave the saw virtually ready to glue in with the minimum of sanding to fit. .
Hammers you will need in plenty. You cannot have too many tack hammers, as
frequently you will find that you need several assistants to tack up a large panel of ply,
when you are working against time to get the panel fixed before the permitted shuffling
time of the glue. A few larger hammers will be needed for the odd. workshop jobs, and
you must have a mallet for use on the chisels. Normally you will not need to strike the
chisels, but there are a few jobs where a mallet is very handy. Do not hit the chisels with
a hammer, as this will wreck the chisel handles. Use the proper tool, the mallet.
Hammers, of the tack variety, are primarily used bor driving the small brads or
tacks which are used to close up the scarfs. The tacks should be bent over preferably,
and not driven home on to the tacking strip, as this spreads the load over the tacking strip.
However, one further tool will be found very useful for this job and that is one of the
hand tackers used by shopkeepers and others for labelling. These tools drive a U-shaped
staple, and since they can be loaded with a number of staples and drive them in


--- PAGE 5 ---
beyond the budget of all but the largest estab

Section t—Page 4

automatically, they save a lot of time in making up tack strips. They can be used with
one hand and can drive staples much faster than one can drive tacks. They cannot be
used on all jobs, as the holding power of the staples is not quite as good as tacks for the
larger scarfs in solid timber, but they are a worthwhile investment,

Special Equipment

You cannot have too many ‘G’ cramps in the workshop. These must be of various sizes,
and for the smallest jobs the spring clothes pegs, obtainable from any ironmonger, are
excellent. Bulldog clips are also very good for these small jobs.

There are also available some special cramps designed to pull leading edge ply
round the ribs and down on to the spar. Three of these are a worthwhile investment, as
they save no end of time when replacing heavily curved ply.

There must also be means of applying heat to setting glue joints. Nothing fearfully
elaborate is needed: in fact many joints can be cured quite satisfactorily by the use of the
humble hot water bottle. However, the scope of the workshop is greatly increased if a
few old electric fires are available which can be placed in strategic positions round a
setting glue joint. Also useful is an old electric blanket, or heating pad. This can often be
arranged over the setting joint and then covered with a blanket to conserve the heat.
Infra-red heaters, of the p.g-lamp variety will do the same job and these lamps do seem
to drive the heat right into the job, which of course is what is wanted. Never, under any
circumstances, attempt to glue a repair unless you are certain that the necessary tempera-
ture can be attained to cure the job.

Some sort of weighing equipment must be available to weigh gliders and to deter-
mine c.g. positions, Two spring balances reading to 400 Ibs. will do this job, or platform
scales can be used. The latter are the more convenient, but the main difficulty is that most
of them have the platform so close to the pillar that it is difficult or impossible to get the
wheel of the glider on to the scales. A small platform scale will do the Job of the tailskid
balance. More information about weighing is contained in Section 6.

If you inténd to make up control cables, either by hand splicing or by means of the
Talurit swaging process, then you will need to make up some rig by which the cables,
after manufacture, can be proof loaded to 50% of their nominal load. Most cables are
10 cwt. so you will need a rig to put 5 cwt. load on to the cables. This can quite easily
be done by a system of levers and a spring balance. A spray plant for apprtying finis
dope is almost a necessity. Quite cheap plants are available these days and while it
cannot be said that one is absolutely necessary it wil! save a lot of time in the long run.

The above list of equipment is a reasonable minimum, but the enterprising repair
man will add quite a lot of extra tools to this list. Electric power tools, from dritls, to
disc and orbital sanders, speed up the work and make for efficiency. A compressed air’
line running round the shop, with plug in paints at convenient places, is probably

scope of the shop. Apart from spraying, there are many small pneumatic tools which
have a lot of advantages over electric tools. They are safe, yery small for their power,
and can be stalled and generally maltreated with no damage to windings or danger of
burn-out. . . ,

Chapter 1.3
PROTECTIVE TREATMENTS

Virtually all the parts of an aircraft will be found to have been treated in some way to
protect them against deterioration. It should be the aim of the repairer to ensure that
the repaired structure is protected to the same standard as the original structure. The
main things to guard against are water, ultra violet light in the case of fabric, acid attack,
and bacteriological attack.

Jn the case of fabric, the doping scheme itself is a protective treatment and this is
considered more fully in Section 2.

but it enormously increases the


--- PAGE 6 ---
Section 1—Fage 5

As regards the timber in a glider, it is usual to spray the interior of fuselages, and
the structure of wings before covering, with a light coat of a cellulose dope. This has the
effect of minimising the transference of moisture from the atmosphere to the wood and
vice versa, and also discourages bacteriological and insect attack. To assist in ensuring _
a sound coat of the dope some colouring is usually added to it. In repair work, clear
cellulose dope is quite satisfactory, but a little pigment, added makes the spraying
simpler, as it is easy to see where the spray gun has missed. “

All the metal components of a glider are liable to corrosion and are protected by
some sort of protective film. The only exceptions to this are such things as ballraces,
plain bearings, and wing and fuselage pins where painting is clearly impossible. In these
special cases the grease or oil is relied on to keep the corrosion at bay. For everything
else the aim must be to keep the protective film intact. In repair work the metalwor
must be carefully inspected and any corrosion removed before the protective film is
made good. There are a number of commercial enamels and paints which will be found
very useful for this particular job. .

In the case of steels the protective film may take the form of a plating of a non-
corrosive metal, or a coating of some sort of paint. In the former case the plating,
usually, of cadmium or chromium, will have been done on construction, and few work-
shops are equipped to replate parts, so the object must be to prevent damage to the
plating. Where it does occur, then any corrosion must be cleaned off and the part pro-
tected by’means of some sort of paint. As regards the painting of steels, the stove
enamelling process to specification DTD56A (Directorate of Technical Development) is

ood, but this involves ovens to stove the parts after painting. The makers of aircraft

nishes make many products for the protection of metals, and new methods are continu-
ally being developed in their research departments, and they will be found very helpful
in any special cases of difficulty. . . ,

Light alloys are usually protected by a chemical process known as anodic treatment,
The components are cleaned and then immersed in a diluted solution of pure chromic
acid and a current is passed through the solution, the component being the anode.
This produces a very corrosion resistant film on the metal, but it is important to avoid
damaging this film. :

Aluminium itself oxidises rapidly, but once this has started, the oxide layer forms
a good protective film to prevent any further oxidation. For this reason Dural sheets
are sometimes coated with a thin layer of pure aluminium, and in this form the metal
is known as Alclad. It requires no further protection.

Vitally important is the case where imetal parts such as bolts pass through wooden
members, and where dissimilar metals are held in contact. In the latter situation we
have electrolytic action attacking the metals should there be any moisture in the area.

_._..._In_hese two cases it is absolutely essential that the parts are assembled by the ‘Wet

Assembly’ process where the metal is thoroughly coated with an approved jointin
compound such as Duralac and assembled while this coating is still wet. This sti
applies whatever the protective coating on the bolts, or other parts, and it will be realised
that aircraft bolts are normally plated with cadmium or. chromium. The only metal
parts that may be considered proof against corrosion are those made from stainless
steel, but even in this case the metal is not safe from electrolytic attack. ;

From the above remarks it should be obvious that drainage holes in the structure
of a glider are very important. They must be kept clear, otherwise there is a chance of
an accumulation of moisture in hidden places. Any drain holes ‘lost’ during repair must
be replaced and they should be made the same size and in the same places as the original
ones. Care must be taken to avoid raising internal burrs and the cut edges of the holes,
when drilled in ply, should be treated with bituminous paint.

Control cables are a special case. They should be treated with a resin compound
such as ‘Red Sozzle’, lanolin resin compound DTD 279 or 663, or one of the Chromate
Cable Preservatives (DTD 297b). These may be applied by means of a cloth soaked in
the stuff and rubbed along the cable. They do not dry out hard but remain slightly
flexible. No grease or oil should be allowed to get on to cables, as these tend to collect


--- PAGE 7 ---
Sertion 1-~Page 6

grit and the cables then grind themselves away. This particularly applies where the cables
pass around pulleys, or run over fairleads.

Acid mainly comes from accumulators used for driving blind flying instruments.
The greatest care must be taken to ensure that no acid can escape from these accumu-
lators, and any spillage, however small, must be carefully washed out and dried. -

Chapter 1.4
LOG BOOKS AND OTHER PAPERWORK

All work done on a glider must be recorded in the log book, and signed by an approved
person. This means an Inspector approved by the B.G.A. Only by strict adherence to
this rule can it be ensured that the log book does give a true history of the glider. It is
quite in order, of course, for a private owner to carry out repairs or adjustments to his
own machine, but he must have the work inspected by an Approved Inspector who
must also sign the log book entry. This means that the log book must, at all times, be
kept with the glider, or in such a place that entries can bé made as soon as the work
has been done and inspected.

The B.G.A. has recently introduced some new forms with the idea of simplifying
and streamlining the keeping of records. The form Insp/6, put up in pads of triplicate,
‘no carbon required’, paper 1s used for recording the work done on Certificate of Air-
worthiness overhauls and major repairs. The three copies are used as follows:

top copy inserted permanently into the log book;

the second copy is sent to the B.G.A.;

the third copy is retained by the Inspector for his own records.

A further form, Insp/7, put up in similar pads, is-used for the reweighing of gliders,
and the distribution of the copies is the same. In addition the details of the re-weigh
must be entered in the front pages of the log book in the panel marked ‘Weighings’. -
By this means a history of the glider will be available not only in the log book, but also
in the records of the B.G.A.

Release Notes : .

Release Notes are always issued with approved materials and components. The purpose
of these release notes is to prove to the user that the parts in question have been inspected
and approved, and are released from store to be incorporated in aircraft. The Inspector
will have his own system for filing such documents, but it is essential that the numbers of
the release notes for the parts or materials used in a repair are quoted in the log book.
Should there ever be any subsequent query as to the quality of a repair, the Inspector
has only himself to blame if he cannot prove that the material used was approved, The

rovided

that the number has been quoted, the material can be traced back to the origina
and the original approval,

It is, of course, true that no amount of paperwork can keep a glider serviceable.
But, equally, it is a waste of time and effort not to keep records of what has been done,
because this merely means that on subseq... xt inspections much work will have to be
done again, simply because there is no proof that the work has been properly carried
out. It is also important that the work 1s recorded in the log book, and in the proper
form, since when the machine changes hands, the responsibility of the maintenance will
probably also change to another Inspector.

only proof that he can produce is the Release Note, and even if that is Jost, provid
supplier

Chapter 1.5
MODIFICATIONS

Anything which alters the state of an aircraft from that in which it was delivered from
the manufacturers is, strictly speaking, a Modification. Modifications fall broadly into ~


--- PAGE 8 ---
Section 1—Puge 7

two categories: Official, and Unofficial. All Modifications must be recorded in the log
book of the aircraft and signed by an Approved person.

Official Modifications are fairly straightforward. They may be Mandatory, or
Optional, but in either case the method of incorporation is supplied to the Inspector,
frequently with manufacturers’ drawings, and there should be little difficulty in carrying
them out. They are normally circulated through the B.G.A., direct to owners and
Inspectors, and included in this is the degree of urgency attaching to the Modification,
e.g. Immediate (before further flight), at next C. of A. overhaul, etc.

Unofficial Modifications present a little more difficulty. Firstly there is the trivial
modification which cannot in any way affect the safety or strength of the aircraft.
Examples of this type of thing: the installation of instruments, unless this affects the
weight and c.g. significantly, the fitting of map pockets in the cockpit. While on this
subject it is worth noting that the ideas of owners and Inspectors on what is a trivial
modification frequently do not quite coincide. The Inspector must satisfy himself that
the modification is satisfactory in every way. Can it come loose? What would happen
if it did? Can it in any way contact the control system? These are the questions that the
Inspector must ask himself among others, If he really is satisfied on all these matters
then he may approve the modification, record it in the log book, and sign it. By doing
this the Inspector accepts responsibility for the modification,

More thought is required in the case of a modification which clearly cannot be
considered trivial, but which seems a pood idea. In these cases there is a question of
strength of the glider, or alteration of its flying characteristics, or its controllability,
Examples of this sort of thing: making canopies for open gliders, the installation of
heavy items, accumulators, oxygen equipment, etc., and the fitting of permanent ballast.
In all cases of this sort the scheme should be submitted to the B.G.A. with sufficient
information and sketches to show what is proposed, The usual result is that the B.G.A.
will issue approval for it as an optional modification. It is worth pointing out that this
system can often save time, since if the Inspector applies to the B.G.A. in the first place,
he may well find that there‘is an official modification (optional) for the very job that he
wants to do. In working out the scheme to be followed the Inspector must bear in mind
the British Civil Airworthiness Requirements, Section E—Gliders. For instance, in the
case of a cloud flying gtider, the ultimate load factor is, at present, 7-5 so that if he is
fitting a bracket to carry a 10 Ib. battery that bracket must be at least strong enough to
carry a 75 Ib. normal {oad and the structure to which it is attached must be capable of
accepting this load. Also, of course, the structure must be capable of taking negative
loads, i.e, upward loads, and as the ultimate factor in this direction is 3-75, the bracket
will have to be strong enough to take 37.5 1b. in the upward direction, This is often
where help is needed because the stressing figures for a given glider are not normally

available to the Inspector, but in all cases the manu acturer will give all the information

and assistance ni *

A further point that must be kept in mind is that modifications of this nature
usually affect the All Up Weight and the c.g. position of the glider. If this is the case,
then the alterations must be calculated and recorded in the flog book, or the machine
must be re-weighed, . ;

In all cases where the Inspector feels any doubt, he should refer to the B.G.A. in the
first instance. Inspectors should feel that they have the resources of the B.G.A. at their
elbow to call upon whenever required. If the answer to a problem is not immediately
available, it will be found as soon as possible.

The Inspector must never forget that he carries a very heavy responsibility in life
and limb, and a wrong decision by him can have disastrous results.

File: BGA_Standard_Repairs/section2_text.txt
# BGA Standard Repairs Section 2
# (OCR extracted)


--- PAGE 1 ---
SECTION 2

DOPE AND FABRIC WORK

Chapter 2.1 Dopes and Doping
Chapter 2.2 Fabric Repairs
Chapter 2.3 Recovering Components


--- PAGE 2 ---
Section 2—Page |

Chapter 2.1
DOPES AND DOPING

The purpose of dope is to render the fabric portions of a glider watertight, airtight, and
to tauten the fabric so that the shape of the surfaces is kept correct.

Without going into the chemistry of dope it is enough to say various makes of dope
do not always agree, when one make is applied on top of another, For this reason it is
a sound plan always to use the same make of dope for repairs as was used in the original
construction. The dope used is quoted in the front pages of the glider’s log book.

There are three basic types of dope that the glider repair shop will have to use.
These are:

J. Clear dopes or adhesives;

_ 2, Pigmented filler type.dopes;

3. Finish colour dopes.

In addition all three types of dope can usually be bought in varying degrees of tautening
intensity. a

The use of these types of dope is roughly as follows: The clear dopes or adhesives
are mainly used to stick the fabric to the wooden structure. A typical use of this material
is when re-covering a component. The wooden structure would be given two coats of
the clear dope, and when dry the fabric would be stretched over the component and
pinned in place. The clear dope would then be brushed in wherever the fabric touched
the wood, and thoroughly rubbed in by means of a pad of fabric. Two coats applied
thus would securely attach the fabric to the structure. The term ‘clear dope’ has been
used on the above description but this is intended to include the cellulose adhesives that
some manufacturers use for this initial stick-down.

The filler dopes are now brushed into the fabric. The object is to tighten the fabric
and to ‘body it up" until a smooth surface is obtained in which the original fibres of the
fabric have disappeared. A number of coats will be needed, perhaps four or more, but the
finish will be improved if a light rub down with fine abrasive paper is given between the
coats. Alternatively a rub over with a pad soaked in thinners will smooth out thesurface.
When bodied up, one coat of an aluminium dope should be applied as this forms an
excellent barrier to the various forms of light, ultra violet and otherwise, which tend to
destroy the life of the fabric.

Finally the finish colour may be applied. This is usually in the form of an undercoat
and a top coat, the latter simply being a gloss coat with a litle pigment in it.

The first coats, the stick-down of clear dope, and the first few coats of the filler
dopes must be brushed in. The later coats may be sprayed, and the best finish is always
obtained if the final coats of finish dope are sprayed.

Manufacturers of dope normally supply schemes for ‘using their dopes and the ~~~

above is only a rough outline of the sort of scheme to expect. Some recommend the use
of clear dope as a filler, and this is a good plan from some angles. It is lighter in weight
than red or grey pigmented dopes, but it is not perhaps quite so good in stopping the
ultra violet hight. .

The aim of all repair work should be to restore the glider to the original state as far
as is possible. ‘To this end try to copy as closely as you can the original doping scheme.

General Notes on Doping .
Never forget that all dopes are highly inflammable. Treat them as though they were
petrol, and indeed, the vapours from dopes are as explosive in the right conditions as |
petrol vapours. Also avoid as far as possible inhaling the vapours. Wear a mask of an
approved type when spraying or using dope, otherwise the result may well be a most
unpleasant headache. Drinking milk after a doping is a good antidote to the effects of
the vapours.

A good surface finish is important on gliders, more so than on most aeroplanes.
It is particularly important around the Jeading edge area of wings.

The above remarks assume that the finish is of Cellulose, or Synthetic Cellulose base.


--- PAGE 3 ---
Sectloa 2~Page 2

There are other finishes, such as Polyurethane, and these require special treatment.
Doubtless the future will bring yet others, but in these cases the manufacturers should:
be consulted. .

Difficulty is often found in sticking fabric patches to these special finishes, but as
a general rule, it can be taken that the finish, if not of cellulose, will have to be scraped
or rubbed down until the surface of the dope is exposed. If this is not done the doped
patch will probably not stick. ;

Chapter 2.2
FABRIC REPAIRS

Fabrics used on gliders are usually one of two specifications. The first, DTD 343,
commonly known as ‘Madapollam’, is used for unsupported surfaces, and also for
covering plywood. The other commonly used material is DTD 575, which is slightly
heavier than the DTD 343 and is of a closer weave. Both these materials are cotton
abrics.

Sometimes lighter fabrics still are used for covering plywood, as in this application
the fabric is merely a vehicle for the dope and its strength is of no consequence at all.

The covering of components is dealt with in the next Chapter: in this one we are
concerned with repairs to the fabric of gliders. ...

First, in the case of any repair, determine what the material of the fabric is. Then
try as far as possible to repair the damage to the fabric with the same material,

Do not try to repair straight or ‘L’ shaped tears in fabric. In these cases rip the
damage out to a rectangular shape and patch with new fabric. .

In many cases it will be easier to cut back to the surrounding structure and replace
the panel of fabric. Where the panel is small this is always the best plan, When cutting
away fabric, care must be taken to ensure that the underlying structure is not damaged
by the knife. Particularly is this care necessary when cutting away fabric that is doped
down on to ply. Gaboon ply is very soft and very easily cut by a trimming knife or
chisel, and if you do cut it, you will have-to replace the ply as well as the fabric.

Owing to the low wing loadings on gliders, no sewing of patches is necessary. This,
of course, makes fabric work on- gliders far simpler than on powered aeroplanes,

- Virtually the only repair-to fabric on gliders is the simple patch. On small patches,
say up to 3 ins, square, allow an overlap of 1 in. all round: for Jarger patches than this,
allow an overlap of 2 ins.

See illustration 2.2.1 and go ahead as follows: Having opened out the damage to

FRAY ALL EDGES FOR 1/16”

SMALL PATCH

Scheme 2.2.1. Fabrie Patches


--- PAGE 4 ---
Section 2—~Page 3

a rectangular shape, make sure that there is no damage to the structure of the com-
ponent and that there is no foreign body left in the interior. Prepare a patch of the same
material as the original fabric. Now soften with clear dope the surrounding edges of
the hole and attach one edge of the patch, arranging the overlap correctly, and brushing
through with clear dope on to the softened surface beneath, and rubbing the dope
through with a pad of fabric, until the fabric is quite smoothed out and no air bubbles
remain. With patches of any considerable size, it is an advantage to allow one edge to
dry before tackling the next. .

By this means it is possible to pull the fabric tight when doping down the next edge.
Proceed around the patch until all the edges are stuck down, Some people prefer to
stick one edge and then the opposite one, while others like to attack an adjacent edge.
Whichever method is employed does not matter much, but generally it is easiest to
leave until last any edge that has some support underneath it, such as a rib boom or -
the leading edge ply ofa wing. The reason for this is that it is easier to draw a patch
tight on the last edge if there is support below to press on. ;

When softening the edges with clear dope, make sure ‘that the surfaces are not
contaminated with polishes, etc. as these will prevent the proper adhesion of the patch.
If polishes are present then these must be removed before attempting to soften the dope.

The patch is now attached all the way round. Do nof dope the centre of the patch
until you have brushed in two coats of clear dope to stick the edges and these two coats
have dried. Now dope up the centre of the patch, following as closely as possible the
original doping scheme. The aim is to reproduce the original finish as nearly as you can.

Most books on fabric repair work recommend that the edges of patches should be
pinked. If you like using pinked patches and have a pair of pinking shears, go ahead
and use them. However, just as good results, if not better, can be obtained by carefully
fraying the edges of any fabric patch for about % in. When doping down, brush out
these frayed edges and when the coats of dope are dry, rub down between coats with
fine wet and dry paper to eliminate the fabric edge. If this is done carefully it is quite
simple to make the patch disappear entirely in the finishing coats. It is, however, much
more difficult to make a pinked edge patch disappear. o

Ensure that fabric to be used for any sort of aircraft use is kept dry, and free from
any sort of contamination. Damp fabric will not tauten up properly when doped and
you will waste not only the fabric but the dope as well, since the whole lot will have to
come off and you will have to start again. If you are working in the Summer months
you can often’ air the fabric by draping it over trestles in the sun for an hour or so
before doping it on. ;

If any of your patches go across wooden members, then you must ensure that the
patch is properly stuck to the member in question. To do this clean down the wood

and brash on two coats of élear dope or the adhesive if you prefer to- use this. Allow — ~ - -—— —
these to dry before attaching the patch. When fixing the patch, brush through the dope
or adhesive for two coats, rubbing through as well with a fabric pad. This will guarantee
proper penetration of the dope and good adhesion of the fabric.

Do remember it is important that fabric should stick to the structure of the aircraft.
It is only by careful attention to this that we are able to dispense with stringing the
fabric to the ribs, etc. On certain older aircraft, Grunau Babies for instance, you will
find that there is a certain amount of stringing of the underside of the wing fabric to
the lower rib booms. Where you find this you must copy the scheme again in your repair,
using the same type of thread for the stringing and the same stitch pitch. The reason .
for this use of stringing is that these machines had very cambered under-surfaces and
the stringing is an insurance against the fabric separating from the lower rib booms.

General Notes on Fabric Repairs

Always allow a generous overlap rather than the other way round. Do make sure that
the edges are properly stuck down with two coats of clear dope or adhesive and that
these are dry before you start doping up the middle of the patch. Do rub through well
when sticking the edges of the patch to eliminate all air bubbles and wrinkles. When


--- PAGE 5 ---
Sectlon 2-—Page 4

doping up the whole patch, do give a good rubbing down with wet and dry paper
between coats to get a good finish, and if you will work on the frayed edges with the
abrasive paper, you can get the final result to be invisible as a repair.

Chapter 2.3
RE-COVERING COMPONENTS

Although this Chapter is entitled ‘Re-covering Components’, it includes the covering
of new components. .

Fabric covering falls into two categories: first the fabric covering of plywood parts
of an airframe to protect it from the weather and to give a good finish, and second the
fabric-ing of wings and other parts where the fabric carries air loads and is unsupported
‘over Jargé areas.

Fabric Covering of Plywood
The fabric used in this case is usually DTD 343 (Madapollam), but may be an even
lighter fabric. Since the fabric carries no loads but is being used merely as a protective
coating and as a vehicle for the dope, any suitable fabric may be used, but it will be
found to be a false economy to use anything with too open a weave as this will mean
that a great deal of dope-will have to be used to get anything like a good finish. The
component must be cleaned down smooth and then given two coats of clear dope, or
if you prefer using it, one of the special adhesives made for this job. The purpose of
these coats is to ensure that there is plenty of dope under the fabric to stick it to the
ly when the fabric is applied. Now stretch the fabric tightly over the component and
hold it in place. The easy way to do this is to use drawing pins or if you have one, a
one-handed tacker. Before you start doping it on, run a hand all over the surface to
make sure that there are no lumps of dirt under the fabric as these will spoil the finish
later on. Surfaces that have curvature in two planes will probably have to be done in
more than one piece, but it is surprising how much the fabric will stretch round double
curvature if carefully pulled into shape.
When you are satisfied with the smoothness of the fabric, start brushing clear dope,
thinned as necessary, into the fabric and make sure that it does go right through. It is
a help in this direction if you follow up the brush with a pad of scrap fabric rubbing
the dope well into the weave and making certain that there are no air bubbles or dry
spots in it. Give two coats of the clear dope and allow to dry between each coat. Then
go ahead with the filler or red dope to fill the weave and get a good surface for the
finish colour. The-finish is enormously improved if you rub down the surface between
—-- + -—- pats with-a-fine-wet-and-dry_paper or-fine-glasspaper. Before the finish.dope.goes. on, it--_—___.
is a very good plan to give the fabric one coat of aluminium dope. Not only does this
help to protect the fabric from attack ‘by ultra violet light, but it does also act as a
barrier to stop colours of the undercoats creeping through to spoil the finish cofours
Red dope seems to creep through on to the lighter finishes in a surprising way. . -
Half the battle in this sort of work is the proper rubbing through of the dope with
the pad and the job is made much simpler if two people can work together at it, one
doing the doping and one rubbing through. If you have to make joins, you have a choice
of making very careful butt joints and then covering the joint with a strip pinked or
frayed, or making an overlap of about in. Careful rubbing down with abrasive paper
during the building-up with dope process will make both these joints almost invisible
in the finish.

Fabric Covering of Unsupported Surfaces

In this case the job is a little different from the foregoing. The fabric must here be
considered part of the structure of the aircraft and therefore only approved stuff may
be used. DTD 343, Madapollam, is used on many machines and is very satisfactory.
A slightly heavier and closer weave material is sometimes used, to Specification DTD


--- PAGE 6 ---
Secthon 2—Page 5

575, and this is somewhat stronger than the Madapollam and seems to last longer
between re-covers. Which you use is a matter of choice: If the machine is a little tight
on all up weight then the DTD 343 would be the one to use as the resulting empty
weight will be less. If there is ample payload in the glider in question and it may have
to be used in rough conditions of weather or storage then the DTD 575 is clearly the
choice. Make sure that you do get a Release Note with your fabric and quote the number
in the log book of the glider.

Clean down the component and give it two coats of clear dope over all the surfaces
where the fabric is to stick. Now stretch the fabric tightly over the component and pin
it in place with drawing pins or by the use of a one-handed tacker. Where the fabric is
attached to a ply leading edge or spar, arrange it so that you have at least I in. Jap on
the spar. ; . ote,

Taking for example the job of covering the top surface of a wing, say a T.21B, it is
easiest to dope along the spar edge first and allow this to dry. Follow the dope brush
immediately with a rubbing pad to ensure proper penetration of the dope. Once this
edge has stuck, the fabric can be re-tensioned if necessary and then the trailing edge
can be doped down, rubbing through as before. Lap the fabric round the trailing edge
member and trim off. Now continue the doping down, this time along the top boom
of each rib and round the tip lamination and along-the root box. Allow all this to dry
and then give a second coat of dope over all the places where the first coat went. Allow
this to dry thoroughly.

You have now got the fabric nicely attached to the structure and you can start to
tauten it and fill it in. Depending on the scheme that you prefer, this can be done with
clear dope (tautening) or red dope (tautening). Most dopes can be obtained in High,
Medium or Low tautening forms, and for glider use the Medium seems to be about the
right strength. The Low tautening is useful for sticking fabric to plywood or for the
initial stick down coats to ribs, ete., but.the Medium seems to work just as well. The
low tautening dopes are not so. good for building up the finish and filling the weave,
unless you are working ina very hot climate. The High tautening dopes should be used
with care, as they do tend to poll the light structures that we use on gliders out of shape
if used rashly, but they can be very useful for patching, particularly in Winter.

The fabric will take some three or four coats of tautening dope before the weave is
buried and you have a smooth surface. As before yu can improve the surface enor-
mously by careful rubbing down with abrasive paper between each coat, Before the
finish colour coats go on, give one coat of aluminium dope to seal the fabric against

—— —+the attack of ultra violet light and to stop the colours-of the undercoats creeping” up

into the finish colours. :

In the above example we considered the covering of the top surface of a wing. The
under surface is a little more complicated as we frequently have a bit of undercamber to
deal with and this makes the job of sticking the fabric tothe ribs a little more tricky,
as it naturally tries to pull away from the ribs as the fabric tautens. The secret here is
to stick the fabric down all the way round the outside first with two coats of dope and
let it dry. Then and only then load the unsupported areas of fabric with any suitable
weights so that the fabric is held down on to the rib booms and then dope and rub
through in the ordinary way. When two coats have been applied and rubbed through,
the fabric will be found to have stuck firmly to the ribs. Then you can remove the
weights. Suitable weights can be made from pieces of ply loaded with ‘G’ cramps or
any workshop tools of a convenient weight. It is worth leaving the job for some hours
or even overnight for the stickdown to harden off. Once this has hardened off you can

- go ahead and dope up the unsupported surfaces with red or filler dope, but for the first

coat it is wise to avoid doping the portions that have already been doped.

The stickdown coats and the first coat must be brushed in. The later coats may be
sprayed if desired, but it is better to keep the spray gun for the finish coats,


--- PAGE 7 ---
Sectlon 2—Page 6

General Notes on Covering .

The fabric must be dry and if there is any doubt about this it is a good plan to air the
fabric for an hour or so in the sun. If you try to use damp fabric you may waste the
fabric and the dope and have to take the whole lot off and start again. If there is any
stringing of the fabric on the underside repeat this when you re-cover. You may find
on some older machines that there is a doped strip on the lower booms of each rib to
prevent chafing when stringing the booms and this should be renewed.

Do not be discouraged if the job looks awful after the first coat. Fabric goes on
tautening for some days after the dope has apparently dried off and it is amazing how
puckers will pull out given a little time.

The manufacturers of dopes will be found to be very helpful in case of any troubles
and it is wise to follow their approved doping schemes. As regards the choice of dopes,
using clear dope throughout for the filling and tautening does give a lighter result.
However, unless weight is of paramount importance, red dope does seem to protect
the fabric better and makes a longer lasting job. It also fills the weave rather more
quickly and gives a smoother finish. Filler dopes do the same job of course.

If a really high finish is required this can be obtained only by hard work, rubbing

down each coat thoroughly and finally polishing with one of the special polishes made

for the job, such as Hendon Polish. Dopes from different manufacturers may have
different chemical properties so, to avoid trouble, stick to the same make of dope for
the whole machine. You will find the type of dope used quoted in the Jog book, in the
pages at the front of the book, and when you re-cover fill this page with the details of
what you have used on the job. This will save somebody a lot of trouble later on.
