Repository: Kai-C-Clarke/vintage-glider-knowledge-base

# Vintage Glider Knowledge Base

**A community archive of vintage glider documentation, maintained for the benefit of inspectors, restorers, and enthusiasts — and to support AI-assisted airworthiness research.**

---

## 📁 Upload Your Files Here

**Google Drive upload folder (anyone with this link can add files):**

👉 **https://drive.google.com/drive/folders/1TkleSGRi_L-Vv60ijjaLGmXRwfzECZcc**

No GitHub account needed. Just click the link and drag your files in.

---

## What We're Looking For

Everything is welcome. Nothing is too obscure. In particular:

- **Original manufacturer documentation** — flight manuals, maintenance manuals, rigging guides, parts lists
- **Type-specific technical notes** — anything not in the official manual, passed down through clubs or instructors
- **Maintenance and repair records** — inspection logs, repair schemes, BGA 205 records
- **Photographs** — construction details, repairs, fabric work, fittings, hardware
- **Build records** — original or restoration
- **Correspondence** — letters from manufacturers, BGA technical notes, historic airworthiness paperwork
- **Anything handwritten** — workshop notes, measurements, material specifications

### Types of particular interest
Olympia 2b · Grunau Baby · Prefect · Tutor · Skylark · Swallow · Ka-6 · K-8 · K-13 · SHK-1 · Minimoa · Rhönbussard · Bergfalke · Weihe · Condor · Kranich · Meise · Ceilidh · Dart · Kite · Petrel · Capstan · Bocian

...but honestly, if it flies on a wire and was built before 1980, we want to know about it.

---

## How This Will Be Used

This archive is being built to support **CURIOUS** — an AI-assisted workshop system for vintage glider maintenance and airworthiness work developed by Jon Stiles (BGA Inspector I/C1408, Robertsbridge, East Sussex).

The goal is to make scattered technical knowledge searchable, cross-referenceable, and accessible to inspectors and restorers who might otherwise spend years tracking it down — or never find it at all.

All contributions will be credited. Nothing will be used commercially.

---

## Browse the Archive

As the collection grows, an index of what's been received will be maintained here.

| Type | Documents | Photos | Notes |
|------|-----------|--------|-------|
| *Archive building — check back soon* | | | |

---

File: BGA_Standard_Repairs/section3_text.txt (part 1 of 2)
# BGA Standard Repairs Section 3
# (OCR extracted)


--- PAGE 1 ---
SECTION 3

REPAIR OF WOODEN COMPONENTS
Chapter 3.1 Timbers and Plywoods commonly used

Chapter 3.2
Chapter 3.3
Chapter 3.4
Chapter 3.5

Glues and Gluing
Plywood Repairs
Solid Member Repairs
Box Member Repairs


--- PAGE 3 ---
Sectlon 3—Page |

Chapter 3.1
TIMBERS AND PLYWOODS COMMONLY USED

It is essential that a repair should be made with material that is identical as regards
strength and weight with the original structure and, therefore, it is necessary that an
Inspector be able to recognise the various timbers used in glider construction with no
possibility of error. All materials used will of course be of aircraft Specification and
will have Release Notes issued with them so that there is no question as to their suit-
ability for use in aircraft. If the Inspector has a set of drawings for the machine he will
have the materials quoted on the drawing. However it frequently happens that the
drawings are not immediately available and the Inspector will then have to decide for
himself what materials have been used. Fortunately this is not very difficult.

Timber
Spruce
The main load carrying members of gliders are almost all made of spruce to Specification
V 37. This is a light-coloured softwood of great strength/weight ratio. When broken,
good spruce breaks with a fibrous fracture and all along the broken surfaces will be
found tiny whiskers of grain that have pulled up. Bad, dry spruce breaks ‘short’ or snaps
like a carrot and the whiskers are absent.

While spruce is more or less universal in this country, be on your guard against

finding other substitute timbers in foreign gliders, particularly the older machines. Firs
and pines of various types have been used, but if in doubt check with the manufacturer.

Ash

A white hardwood with characteristic flecks in the grain. Its great merit is that it has
good resistance to bending and is therefore used for skids and occasionally for the keel
of gliders.

Beech . : ;
A hardwood used for re-inforcing blocks in certain places. Some years ago it was used
for making ply when Birch was in short supply, but this seems to have disappeared now.
Tn colour it is a white-ish wood, darker than Ash and contains short flecks in the grain.

Birch

A hardwood used mainly in the manufacture of plywood but used on its own in certain
applications. It faintly resembles Beech but is of a darker colour altogether. It is used
for reinforcing blocks, tailskid spring-carrying members and in many aircraft where the
fittings of the wings are attached to the spars. ;

Mahogany

Rather a generic term this, as there is a whole family of timbers which go by this name.
It is a dark timber which comes from various places in the world (Honduras, Africa
and other places). It varies in hardness but it has one great merit and that is its great
resistance to shock, hence its use in places like wheelboxes and, in the Power Flying
Sphere, for propellors,

In any workshop a lot of wood will be required for such things as jigs and, of
course, this can be of any origin. However, the most important point to ensure is that
this scrap timber can never be muddled up with the aircraft timber. A Bonded Store is
an excellent idea if you can run to it. Basically it means a store where nothing but
aircraft materials is stored and from which nothing is ever issued except with its Release
Note. It does mean a more or less full time storeman and this is probably beyond most
gliding clubs or repair organisations.


--- PAGE 4 ---
Section 3—Page 2

Plywoods .
Plywoods can be divided into two basic types: High strength to Specification 6.V.3,
and Low strength to Specification V35.

High strength ply to Specification 6.V.3 is almost always made of BircH lamina-
tions, though in years gone by, beech was used occasionally. It is always glued with
waterproof synthetic glues. It is used in places where strength is of vital importance
such as spar webs, leading edges. Consequently, when repairing members containing
this material, only ply of the correct Specification may be used. It is obtainable in many
thicknesses from less than 1 mm. up to almost any thickness, but ply thicker than ,, in.
is not much used on gliders these days (1966). .

Grain direction is very important and any. replacements or insertions must follow
the grain direction of the original structure if the strength of the repair is to be main-
tained. It is often applied to leading edges and to spar webs so that the grain lies in a
diagonal direction to cope with the heavy shear stresses.

Low strength ply to Specification V35 is used in many applications where stiffness
rather than strength is required. It is made usually of GaBoon which is a soft, very
light wood of the Mahogany family, darkish brown in colour, Waterproof synthetic
glues are used for gluing the laminations. It is found in leading edges, fuselage skins
and similar applications where accuracy of form is required. It must never be used
to replace ply of the High strength 6.V.3 variéty.

I] ply repairs must be made to the correct Specification, of identical thickness to
the original structure, and following the exact grain direction of the original.

All ply tends to suffer from a phenomenon known as ‘case hardening’, The exact
causes of this we need not go into, but the result is that in the manufacturing process,
the ply surfaces may acquire a hard skin which interferes with the proper adhesion of
glue. In consequence, before gluing ply, it must be thoroughly sanded to remove this
hard skin. Failure to observe this precaution may result in very poor adhesion. One
hardly need stress the disastrous possibilities.

There is a further application of ply that has been seen in certain gliders and will
possibly become more popular. This is the ply sandwich, where two thin layers of ply
are used, and the space between them is filled with a foamed plastic which is attached to
the ply. It is perhaps a little early to try to lay down hard and fast methods of repairing
these sandwiches, but as a general principle it can be said that if both layers of ply are
repaired and new foam filling is inserted, properly attached to the ply surfaces, the repair
will be satisfactory. The ply sandwich does enable the designer to produce exceedingly
light but stiff shapes with the minimum of internal stiffening structure, and so is very
valuable when forming leading edges to wings and suchlike parts of a glider.

Defects of Timber and Ply

While timber and ply can be assumed to be of Specification standard when new and
purchased with Release Note, there are several factors which reduce the strength and
quality if allowed to do so. These can broadly be divided into two categories, natural
and mechanical...

The natural enemies of timber are moisture, either too much or too little, and insect
attack. The moisture content of the timber is carefully regulated when the timber is
inspected for approval and if the protective coating is properly maintained this should
not alter very much. Possibly we should qualify the last statement by saying that, in the
United Kingdom, the moisture content should not change very much. In tropical
climates there is strong evidence that drying out of timber does fend to occur. In the
United Kingdom however, if timber is allowed to become water soaked or even oil
soaked there is always the danger of rot starting up. This is usually quite obvious. It
starts with bacterial attack, discolouration of the timber and the deterioration can be
quite easily detected by probing the timber.

Drying out of the timber is liable to occur if the machine is operated in very hot
climates. In theory, the drier the timber, the stronger it becomes, but unfortunate y the
drier it becomes, the more brittle it becomes also. All one can say in this context is to


--- PAGE 5 ---
Section 3—Pagr 3

keep the protective coating intact and protect the machine from unnecessary cooking
in the sun or in the trailer, Should drying out be suspected it is probably wise to take
a sample of the timber and have the moisture content checked and then consult the
manufacturer.

Insect attack is not very common in this country but it is, of course, possible to get
woodworm in a glider. The dopes that are used seem to discourage this activity, but if
it should ever be found, then the entire machine is suspect, until every part has been
checked and passed as free from damage. Overseas this may well be quite a problem
but this is perhaps better left to those who have expert knowledge of the methods of
dealing with this sort of thing in the various territories.

Mechanical damage to the timber is due either to mishangling on the ground, or
to overstressing the timber. When timber fails in tension the failure is obvious, because
the timber is broken quite clearly, and the damage can be seen. When, however, it fails
in compression the damage is often much more difficult to spot. Frequently all that is
visible is a ‘compression shake’. FigureA. illustrates a typical compression shake. What

COMPRESSION
SHAKE

Figure A
has actually happened is that the fibres of the timber, instead of lying parallel to each

other, have collapsed at one point and have f ‘olded over on to themselves, or dclescoped
The timber is useless and must be replaced by new timber. All that may be visible of this
damage is a small hair line crack or fold in the paintwork. Some compression shakes
are easy to see but some can be very tricky to detect. If you have any doubt whether a
line is a compression shake or not, simply apply a small amount of bending to the
member in question. If there is a com ression shake in it the member will bend at that
spot almost as if there were a hinge there. '

There seems to be some evidence now that timber which has been repeatedly
stressed to near its ultimate strength develops what is referred to as a ‘Brash’ condition.
In this state the timber loses a lot of its resistance to shock and when broken it breaks
‘short’. Some authorities regard this state as being the early state of the formation of
compression shakes. - . ; -

Apart from failure in tension and compression, timber may become bruised. If
this happens, except in the case of the very smallest bruise, the damage must be cut out
and new timber scarfed in to replace it. There is one other form of damage that cannot
be left out. This is damage by lightnin strike, A number of machines have been struck
by lightning in the air but none so far has, been damaged so as to require abandonment
in the air. However, examination of some of the cases shows that lightning strikes can
destroy timber in a most remarkable way. What appears to happen is that the charge of
electricity follows metallic paths in some cases but, where it passes from a metallic path
to a surface track, it often generates intense heat locally. This local heating is sufficient
to vaporise the moisture in the timber, with the result that the timber is literally blown
apart. This is not always. obvious on a casual inspection, but as soon as the timber is
prodded it is clear that the nature of the wood has gone and that all that is left is a
spongy mass of wood fibres. This form of damage has only recently made its appearance


--- PAGE 6 ---
Section 3—Page 4

in gliders, but should a machine have been taken anywhere near an electric storm, the
most minute examination must be made for any signs of a strike. Should this be found
then all the timber must be checked for this sort of damage. Also all the cables will
have to be removed’ for inspection.

Chapter 3.2
GLUES AND GLUING

All gluing on gliders at the present time (1966) is done by synthetic resin glues. The day
of Casein glue and animal glues is past and the synthetic resin glues have shown them-
selves to be infinitely superior in every way.

Three types of glue are commonly used. The first is ARALDITE which can be used
for many purposes. In repair work its main application is for Pluing timber or ply
to glass fibre components.’ The glue is in two parts, the resin and the hardener. Both
are liquids and are mixed together, in the correct proportions as given by the manufac-
turer, and then applied to both surfaces. The surfaces are then cramped in contact and
the glue is allowed to set. It sets by chemical reaction and the time taken depends on
the ambient temperature. Setting times are given by the manufacturer.

The second type of glue is AERODUX. This is also in two parts. The two liquids
are mixed together in the correct proportions and then applied to the two surfaces,
which are then cramped together in the same way. It is used for gluing timber (o timber,
or ply, and forms an excellent bond. It is an admirable glue for construction work,
but it does suffer from disadvantages for repair work, in that the setting time is rather
long. To be exact, it sets fairly rapidly, but it does not develop its full strength for some
days, and this can be awkward in repair work. Again the manufacturer supplies full
instructions for the use of this glue.

The third and most usually used glue for all timber and ply work is AEROLITE.
This is also in two parts but the application of the glue is somewhat different. The glue

roper is a treacly resin known as Aerolite 300 and the hardener is an acid. The hardener
1s made in three strengths: rapid, medium and slow. Each contains a stain to identify it,
the rapid being stained amber, the medium green and the slow,* purple. The method of
application is. to apply the resin to one of the surfaces and the hardener to the other
surface. The two surfaces are then brought into contact and cramped together to set.
The hardener and the resin must never be brought into contact except in the manner
just described as sefting commences as soon as the two meet. The time taken for the
joint to set depends on the temperature and can be made quite short: of the order of
one hour, by ihe. use of heat on the joint. Which hardener to use depends on the tem-
perature and the speed of setting desired, and the manufacturer supplies tables of setting
times for various hardeners and temperatures, *

Aerolite 300 has a shelf life of three months from the date of manufacture. After
this time slow setting of the resin takes place and the glue must not be used on aircraft,
though it may be quite satisfactory for odd jobs. Clubs and repairers may find that it is
more convenient to buy the resin in powder form in which case it is known as Aerolite
306. The powder is mixed with water to form the resin, again following the manu-
facturer’s instructions, when the resin becomes Aerolite 300 and is treated in exactly
the same way. In the powder form Aerolite 306 has a shelf life of two years provided.
that it is kept dry and airtight. When Aerolite 306 is used, sufficient time must be allowed
after mixing with water to clear the mixture of air bubbles and this may take one or two
days. Therefore it is a good plan to mix up the resin for a job several days in advance
If kept airtight the mixed resin will remain in good condition for several weeks. If a

. skin should form on the resin this must be removed as it will not re-dissolve.

At the risk of being repetitive, let it be emphasised again that no glues may be

used on any aircraft work unless those glues have been made for aircraft and a Release

*Recently the makers have been using a dark blue stain in place of the purple stain.


--- PAGE 7 ---
joint has been made, that the hardener has done its job. The joint will look al

Section J—Page 5

Note has been issued with the glue, This is vitally important as every batch of aircraft
glue is tested to ensure that it is up to Specification. If you use glue without a Release

- Note you are asking for trouble.

The hardener of Aerolite is an acid and it is absolutely necessary that the hardener
is wet or damp when the two surfaces meet. If the hardener is allowed to dry then the
chemical reaction with the resin will not take place and the glue will not set. Anything
that interferes with the acidity of the hardener will have a similar effect. This brings us
to one very important point, Casein glue which is found on quite a number of older
gliders is very alkaline and, if a joint has to be re-glued on a glider of this type, then
special precautions must be taken. First clean off all the old casein glue and then paint
hardener on both surfaces and allow it to dry. Repeat the painting with hardener and
allow it to dry again. You will now have kill the alkalinity and can go ahead using the
glue in the ordinary way: resin on one surface and hardener on the other,

This point cannot overemphasised since there is no way of ensuring, once the

right and
the stain will prove that the hardener has been used but, if the casein were not properly
killed, the joint will be worthless.

Another vitally important point must not be overlooked. A recent development
in the construction of gliders is the use of metal-to-timber bonded components, notably
the booms of spars. These are made up by bonding to the metal a thin lamination of
timber, usually by the’ Redux process. The metal with its lamination of timber can then
be glued to the rest of the timber structure in the ordinary way. Now Redux and the
acid hardener of Aerolite do not agree and if they are allowed to come into contact,
there is a real danger of the Redux bonding being destroyed. Therefore it is absolutely
vital that if any repairs have to be doné anywhere near a metal-to-timber Redux bond,
Aerolite glue is not used. The only permissible adhesives are Aerodux or Araldite.
Experiments are going on.at present to determine if Araldite can be satisfactorily used
for the metal-to-timber bond but for the preseat it is safer to assume that all these bonds
are of Redux and to avoid the use of Aerolite anywhere near them.

Gluing

All this part of Chapter 2 refers to the use of Aerolite glue whether in the form of
Aerolite 300 (the ready mixed resin) or Aerolite 306, the powder form of the resin
mixed by the user. At the present time this is the usual glue used for repairs on timber to
timber joints.

Glue must always be used in shear. Glue has not much strength when used in
tension, but used in shear it is simple to obtain a joint that is far stronger than the
timber. Figure B. should make this clear.

= GLUE
(2) WRONG : (b) RIGHT

: Figure B

The essential points to observe when gluing are the following:

1. The surfaces must be clean and this means that there must be no fingering of
the timber after the final sanding of the surfaces, as even traces of perspiration

_from the fingers can spoil the adhesion of the glue.

2. The surfaces must fit accurately. It is difficult to express this in a quantitative
manner by saying that a feeler gauge of such and such a thickness should not
go through the joint since timber is a springy material, but the joints must fit
over the whole area to be glued. If there is any doubt then the surfaces must be
scraped, sanded or otherwise adjusted until they do fit.

3. The adhesive or resin must be spread on one surface covering it completely,
and the hardener must be spread over the other surface and the two must be
cramped together while both surfaces are still wet.


--- PAGE 8 ---
Section 3—Fage 6

4, The joint must be kept cramped and not allowed to shift until the setting time
has expired. If these points are observed Acrolite glue can be relied upon to
produce a joint that is far stronger than the timber.

The setting time varies enormously depending upon the hardener used and the
ambient temperature. At the bottom end of the scale do not attempt to glue at tempera-
tures below 50°Fahr., though this can be done if measures are taken to heat the glue
area, At the other end it is possible to cure a glue joint in something of the order of an
hour at 90°Fahr. . ;

For all joints, unless the workshop temperature is 65°Fahr. or above, it is advisable
to use heat to cure the glue. This is not so complicated as it might at first appear. For
a small ply patch the humble hot water bottle can be very useful, while an old electric
blanket suitably covered with any scrap cloths or blankets can heat quite a large area.
Radiant electric fires or infra-red heater bulbs of the type used by poultry and pig
farmers can often be arranged to heat a setting joint, or, at a pinch, par: heaters
with deflectors to send the heated air over the work will do the job well. As a rough
guide, if the work feels warm to the touch the heat is sufficient, In all these methods do
not forget the elementary fire precautions as the average workshop presents a fairly
serious fire risk at the best of times.

When using Aerolite the joints should be cramped up until the surfaces are held in
contact over the whole area to be glued. Excessive pressure should be avoided and’
nothing is gained by cramping up tighter than this. In the old days, using Casein and
animal glues, the idea used to be to cramp up as tightly as possible, short of damaging
the timber fibres, but tests have shown that this is definitely injurious to the strength of
a glued joint made with Aerolite.

The resin can be spread most conveniently by means of a short stick of wood.
The hardener, being a thin liquid, requires some sort of absorbent spreader. This is
most easily made by wrapping a piece of felt or cloth round the end of a stick and tying
it with string. Do not use tacks or nails to fasten it on as the acid will attack these.
Alternatively a polythene bottle with a felt wick makes a good hardener spreader.

Some people may find that these synthetic resin adhesives cause skin troubles if
allowed to remain in contact with the hands for any length of time. Water will wash the
glues away quite easily provided that they have not been allowed to set on the hands,
but if you do find you have trouble in this way, rubber gloves can be worn for the
gluing operations.

Keep the resin and the hardener separate at all times. They must never be allowed
to meet except in the manner described for making a joint. Should any of the hardener

- come into contact with the resin accidentally, then the resin must be thrown away as it

is now contaminated.

Keep the two constituents of the glue in a cool dry place and if using the Aerolite
300 form of the resin always throw away any glue which is overdate. This overdated
glue may, of course, be used on odd jobs if required, but it must never be used on
aircraft work,

Whenever possible quote the batch number of the glue or the Release Note number
in the log book of the aircraft. This is in your own interest, since it enables the glue to
be traced back to the tester should there ever be any question as to its integrity. .

Joints must be held in contact while the glue sets and there are two main ways of
doing this. Firstly by cramps and secondly by facks and tack strips. When using cramps
do use pressure pads of odd pieces of timber to spread the cramp Joad, otherwise you

_ may well damage the fibres of the timber with the serrated feet of the cramps.

When closing joints by means of tacks and tack strips, use a thickness of ply for
the strip, something like the thickness of the ply on the repair. This will spread the load
evenly between the tacks, Use the thinnest tacks that will do the job. Japanned gimp
pins 4 in. or $ in. long and of 20 or 22 gauge seem to cover most g ider jobs. When the
giue has set, remove the tacks and strips. The removal of the strips is made a good deal
easier if strips of cellophane, or polythene, or even paper are used between the ply and

the strip, to prevent the excess glue from sticking the strip to the ply.


--- PAGE 9 ---
Section Page 7

REPAIR PATCH

6.1 CHAMFER
BRADS CLENCHED OVER
REPAIR PATCH = ==

SECTION THROUGH FINISHED EA , ORIGINAL PLY

MADAPOLLAM
DOPED ON

Mlustration 3.3.1, Internal Ply Patch over Crack


--- PAGE 10 ---
Section 3—~Foge &

Although you will always remove the tacks and strips where possible, there are a
few jobs where it is necessary to tack up and leave the tacks in place. In these cases the
tacks must be brass tacks. Apart from these special cases, japanned steel gimp pins
work as well as any and they do not bend over so easily under the persuasion of the
tack hammer.

When removing tack strips after the glue has set take care not to damage the
surface of the newly glued joint. If you lift the tack strip off most of the tacks will be
drawn with it, but a few may be left behind. These must be pulled straight out and not
twisted out with pliers, or the ply surface will be dented by the edges of the pliers and
the tack holes will be stretched. Both these defects mar the appearance of the joint and. -
make the job of restoring a good finish much more difficult. Be particularly careful when
dealing with gaboon ply as it is very soft.

Chapter 3.3
PLYWOOD REPAIRS

General Considerations

At the outset, let it be understood that in any wooden structure, if all the damaged
_limber is cut away and new timber scarfed in, using 12 : 1 minimum scarfing angles (or.
15: ] in the case of solid members) and all dimensions are as in the original structure,
and assuming good workmanship and satisfactory gluing, the final result will be as
strong as the original.

While it is almost impossible to compile a repair scheme to cover every possible
form of damage that the repairer will ever have to cope with, a number of typical
repair schemes are set out below and if the above paragraph is borne in mind, it will be
found possible to work out a repair scheme for almost any sort of damage, though in
many cases it will be necessary to use part of one scheme and part of another.

The schemes are numbered for easy reference, the first number referring to the
Section, the second number to the Chapter and the third number indicates the Scheme
in question. :

Ply can be glued to ply in two ways, either by a Lap Joint or by a Scarf Joint,

Examples of the use of Lap Joint
Scheme 3.3.1, This is a plain ply patch to repair a crack in a ply panel. Use this method
where: - ‘

1. The crack is not Jonger than 6 ins. (Longer than this it will be easier to replace
the panel).

2. You can obtain an overlap of at least 2 ins. all round.

3. The ply is 4 in. or less in thickness.

4, The damage is accessible from both sides.

See illustration 3.3.1 and go ahead as follows:
Clean up fabric on the outside if necessary. .
2. Drill { in. diameter holes at the ends of the cracks to prevent spreading.
3, Cuta patch (a) From the same grade and thickness of ply.
(b) With the grain in the same direction as the panel.
(c) Having the required overlap.
(d) Corner radii of } in.
“(e) With all outer edges chamfered to 5: 1.

4, Clean the surface of the damaged panel, sanding well, and thoroughly sand the
patch.

5. Glue the patch centrally over the damage on the inside face of the damaged
panel, bradding or stapling through if necessary on to pieces of scrap timber,
to epsure that the patch is held down all over its surface. Alternatively fold the

rads over,


--- PAGE 11 ---
TYPICAL DAMAGE

CORNER RAD i MIN,

SECTION THROUGH
REPAIR

FINISHED REPAIR

Hhustration 3.3.2, Raised Patch Repair

FABRIC

PLY INSERTION PIECE

UNDER SIDE
CHAMFERED.
54

SECTION THROUGH

2"
r FINISHED REPAIR
= : £

yo MIN,

INSERTION OF GROMMET
PASS THE SHORTER WIDTH
OF GROMMET DIAGONALLY
THROUGH THE HOLE

Section Pays 9

--- PAGE 12 ---
Section J—Page 10

6. Clean off excess glue

7. When ithe joint has set, remove the tacks, brads or staples and sand the repair
smooth.

8. Apply a fabric patch (Madapollam DTD 343) over the outside of the repair, if
this ig an external surface, and make good the dope work. P

Scheme 3.3.2. Raised Patch for internal ply panels. Use this method where:

1, The ply is } in. thick or less,

2. The repair is not exposed to the airflow.

3. The damage is not greater than 6 in. square.

4, Both sides are accessible.

See illustration 3.3.2 and go ahead as follows: °
1. Cut away damaged ply leaving corner radii of } in. minimum.
2, Cutapatch:(a) From the same grade and thickness of ply as the original.
) With the same grain direction as the damaged panel.
c) Having an overlap of 2 ins. all round.
(d) With corner radil of 3 in. minimum and having outer edges

; chamfered to 5:1.

3. Clean all the surface to be glued. ; .

4, Glue the patch in place closing the joint with brads, tacks or staples if necessary
driving these through in to pieces of scrap timber to ensure that the patch is
held down securely over its whole surface. Alternatively fold the brads over
across the grain.

5, Clean off excess glue.

6. When the joint has set remove tacks, brads or staples and any tack strips, odd
pieces of scrap timber and sand the repair smooth,

Scheme 3.3.3. Flush Butted Insertion repair. Use this method where:
The ply is } in. or fess in thickness.
Not Jarger than 5 ins. across the grain or 74 ins. along the grain.
Exposed to the airflow. .
Accessible from both sides. (Note: this repair can be done even if only one side
is accessible, In this case, though, special means will have to be taken to cramp
up ve Brommet and the ply insertion patch may have to be held in place by
straps.
See iHlustration 3.3.3 and go ahead as follows:
1. Cut away fabric and clean up the hole to a rectangular shape with corner radii
} in. minimum. (Note: diagonal of hole must. be greater than shortest side of
grommet, if the repair is accessible from one side only.)
2, Cut a plywood grommet: ;
(a) From the same grade and thickness ply as the panel.
@ To give overlaps of 1} in. minimum and corner radii of } in.
c) Outer edges chamfered to 5:1. .
Cut ; plywood insertion piece to fit the hole accurately, grain and thickness as
panel. ;
Clean up the inside of the panel and the grommet and glue the grommet on the
inside of the panel. Allow the glue to set.
Glue the insertion piece into the hole.
Clean up the job when the glue bas set, apply stopper if necessary, rub: down
smooth and dope on a fabric patch (Madapollam DTD 343) on the outside of
the job.

! NOTES ON THE USE OF SCHEME 3.3.3: This is a very useful repair scheme for many jobs,
f However, think before you use it. It is often as easy to replace a ply panel complete to
: the next frame and this is a lighter job. For small jobs, the grommet can be solid and
' not cut out, but this makes gluing in a little more difficult, as you cannot put cramps
| through it to hold it in place while the glue is setting.

aYyr

ay PF Y&


--- PAGE 13 ---
Sectos 3—Pape 11

PRUCE REINFORCING MEMBER’

§.1 CHAMFER
ON EDGES
AB, GD,

Mlustration 3.3.4. Flush Butted Insertion Repair
across Member

OLD SCARF RUNNING
THE OTHER WAY,

REPAIR PATCH

?

OR 4T
* WHICHEVER
iS GREATER

REINFORCING BACKER

“REPAIR PATCH

Wi2xT

Mustration 3.3.5, Detuils of Scarfing Ply


--- PAGE 14 ---
Section 3—Page 12

The shape of the hole can also be almost anything you like, provided you can get the
. required overlap and that you can get the grommet through the hole. A straightsided
hole with semi-circular ends is easy to shape, as the ends can be cut with a sharpened
pair of dividers. Properly done this flush insertion repair is quite invisible after cleaning
up, stopping and doping.

Scheme 3.3.4. -Flush Butted Insertion Repair across Member

1. This is the same job as Scheme 3.3.3, except that it is adapted for use where the

damage is over a member.

2. The member must be less than I in. wide and, if damaged, must be repaired ”
by scarfing in a spruce insert at 15 ; 1 splice angle before the ply repair is started.
The grommet is made in two pieces so that it fits on each side of the member,

4, Spruce reinforcing members are glued to each side of the member so that they

support the edges of the half grommets. These members are } in. thick, extend
beyond the ends of the half grommets and have their ends chamfered off at 5 : 1,

For general instructions see Scheme 3.3.3 and read in conjunction with illustration
3.3.4, Do not use this Scheme for damage over 6 ins. square or the weight penalty will
be considerable. In these cases it is better to replace the panel with new ply. Do not use
. this scheme on ply over 4 in. thick. :

»

Scarfing Repairs in Ply
See illustration 3.3.5
The basic rules for scarfing ply are as follows: ;

The panel and the insert to go in must be scarfed accurately to an angle of 12:1
(Sketch A). The scarf must be supported over at least three quarters of its width but
preferably over the whole width. This is necessary to allow the brads, tacks or staples
to hold the scarf closed while the glue sets (Sketch C). Failure to ensure this will result
in poor gluing. Reinforcing backers must be glued in if necessary to provide this support.
It is, of course, possible in some cases to fit temporary backers.to scarfs which can be
removed after the glue has set and this is quite acceptable practice. It means that the
joint must be accessible from both sides and care must be taken to ensure that the
temporary backers are absolutely rigid otherwise they will not do their job (Sketches B,
Cand D).

When cutting away ply for the replacement of a panel, do not cut right back to the
frames or ribs without thought. First cut away énough ply to enable you to measure the
width of the frames, ribs, etc., and then you will know if you need to fit reinforcing
roembers to give you the support over the three-quarters width of the scarf. If you need
to fit these members it is much easier to fit them on the side of the frame or rib that you
ean see, rather than to have to fit them round at the back.

The support for the scarf must run right up to the edge of the inner feather edge,
otherwise it is almost impossible to cut a good scarf, and it is equally difficult to ensure
proper closing of the joint. (Skefch B). Make plenty of trial fits of the patch and do not
glue it in until you are satisfied with the fit.

To glue the ply in, it must be held in position and the best way to do this is to use
tack strips. These are strips of scrap ply of about the same thickness as the panel to be
glued and the width of the scarf or thereabouts, If using tacks it is best to tap the tacks
into the strips, so that all that is needed is to put the strip in place and drive the tacks
home. Alternatively if you are using a stapler you can put the ply strip in place and staple
it down. The tacks or staples must run into timber behind the ply. It is no use whatever
trying to hold scarfs together by driving tacks or staples into thin air. Try to get the scarf
closed with as little hammering as you can. Too much hammering tends to pump the:
glue out of the joint and let air in, both of which should be avoided. .

Note the shuffling time allowed by the hardener and the temperature. This gives
yau a clue as to the best hardener for the job. Large jobs need slower hardeners generally,
as you will take longer to tack them up. In extreme cases think whether it would not be


--- PAGE 15 ---
Section 3—Page 13.

naa SECTION THROUGH FINISHED REPAIR

3/4W]| REINFORCING MEMBER
TO SUPPORT GROMMET

BACKER TO BRING
WIDTH UP TO 3/4 W.
(CAN BE FITTED

EITHER SIDE) .

.

‘

H

é

t

INSERTION ‘
PATCH Ww

{PLY GROMMET

SPRUCE REINFORCING MEMBER
Hlustration 3.3.6. Spliced and Butted Repair to
Ply Panel

DETAIL OF BRACKET

$x CORNER BLOCK
GLUED IN

Ilustration 3.3.7. Renewing a Portion of a Large
Panel


--- PAGE 16 ---
Section 3—Page 14

better to recruit help in tacking up. Two or three people can tack ina large panel ina very
short time and this may be necessary in the heat of Summer.

Frequently you will have to scarf at a point where there already is a scarf joint. If
the direction of the new scarf is the same as the old then there is no problem. Cut down
the old glue line, clean off the glue to raw wood and fit the patch. If the old scarf runs
in the other direction simply ignore it and go ahead as if the old scarf were not there,
The resultant joint will be amply strong (Sketch E).

When scarfing the patch to be fitted, secure it to the bench with cramps or tacks,
with the edge to be scarfed exactly flush with the edge of a piece of planed wood,

referably hardwood. This will enable you to cut the scarf without damaging the
eather edge (Sketch A).
These points are shown in the various sketches of illustration 3.3.5.

Scheme 3.3.6. Spliced and Butted Repair to Ply Panel.
This is a variety of Scheme 3.3.3 and Scheme 3.3.4, and is useful where the damage is
close to a member. The same general considerations apply.

Remember that the thickness of the member must be at least three quarters Ww’,
where ‘W? is the width of the scarf. If necessary the member must be built up to this
thickness by means of spruce re-inforcing members. These re-inforcing members, if used,
must have their ends chamfered off at an angle of at least 5: 1.

See illustration 3.3.6 and go ahead as follows:
1, Clean out the damage and measure the thickness of the ply.

2, Measure the thickness of the member and if this is less than three quarters the
width of the scarf, then make and fit a reinforcing block to bring the thickness
up to this, (This is easier to fit on the side that you can see, so do not cut right
back to the member without thought).

3. Scarf the ply at edge ‘D’ to 12:1.

4, Make the grommet as in Scheme 3.3.4 and glue it in, fitting spruce reinforcing
members fo support the edges, Make the plywood insertion piece as in Scheme
3.3.4, scarf the edge and glue it into place.

5. When set, remove tack strips, stopper up the repair as necessary and dope on
a Madapollam patch as in Scheme 3.3.4. ~

Note: Any damage to the member must be repaired by insertions of spruce it
13: 1 splicing angle before the ply repair is begun.

Scheme 3.3.7. Renewing a Portion of a Large Panel.
Use this method for extensive damage which:
(a) does not involve the whole panel. .
(b) Requires a portion of a panel to be removed to obtain access to damage
; ehind it.
See illustration 3.3.7 (and 3.3.5) and go ahead as follows:
1, Cut away the damage, and examine the thickness of the members surrounding
’ the hole, to determine if any reinforcing members are needed to bring the
thicknesses up to 2°W" (the width of the scarf),

2. If any re-inforcing members are needed, glue them. into place before cutting
back the edges of the hole.

3. Make and glue in the support member of the edge ‘D’ of a width of "BW", the
width of the scarf, minimum and T in. deep (or 4°T’ whichever is the greater, ‘T’
being the thickness of the ply), Fit support brackets or corner blocks to the ends
of this member.

4, Scarf all the edges to 12: 1 angle.

5. From ply of the same thickness and grade as the original panel, cut a patch
to fit the hole and scarf all the edges to 12: 1.


--- PAGE 17 ---
DETAIL OF 4 PLY
SUPPORT BRACKET

IMustration 3.3.8. Ply Leading Edge Repair

Section J—Page 15


--- PAGE 18 ---
Sectloa 3—Page 16

6. When satisfied with the fit of the patch, glue it in.
7. When set remove all tacks, tack strip and dope a fabric patch (Madapollam
DTD 343) over the repair.

Scheme 3.3.8, Ply Leading Edge Repair.
Use this method where the damage does not warrant replacing the ply round the lead-
ing edge from the top to the bottom boom of the spar.
Do not try to make the scarf joints in the sharply curved portion marked ‘Y’ in
the sketch. All scarf joints should be in the portions ‘X’ or ‘Z’.
See illustration 3.3.8 and go ahead as follows: . .
1. Cut away fabric and damaged plywood to ribs such as ‘B’ and ‘D” spanwise
and to lines such as ‘A’ and ‘C’.
2. Clean up the edges ‘B’ and ‘D’ and pack the ribs out to 3W, if the ribs are not
already this thickness. . ;
3. Cut reinforcing members }W wide and § in. thick of spruce and make the
support brackets or corner blocks. Glue these in to support the free edges of
the ply at ‘A’ and ‘C’.
Scarf edges ‘A’, ‘B’, ‘C’, ‘D’ to an angle of 12: 1,
