Repository: Kai-C-Clarke/vintage-glider-knowledge-base

# Vintage Glider Knowledge Base

**A community archive of vintage glider documentation, maintained for the benefit of inspectors, restorers, and enthusiasts — and to support AI-assisted airworthiness research.**

---

## 📁 Upload Your Files Here

**Google Drive upload folder (anyone with this link can add files):**

👉 **https://drive.google.com/drive/folders/1TkleSGRi_L-Vv60ijjaLGmXRwfzECZcc**

No GitHub account needed. Just click the link and drag your files in.

---

## What We're Looking For

Everything is welcome. Nothing is too obscure. In particular:

- **Original manufacturer documentation** — flight manuals, maintenance manuals, rigging guides, parts lists

File: BGA_Standard_Repairs/section3_text.txt (part 2 of 2)
# BGA Standard Repairs Section 3
Cut an insertion panel from the same grade and thickness of ply as the original
structure and with the same grain direction. This is particularly important.
Many gliders have diagonal grain ply on the leading edges.-Scarf all the edges
to an angle of 12: I and fit the panel accurately.
6. Glue and brad or staple the panel into position.
7. When set remove all tacks, brads or staples, clean the repair up, and dope a
fabric patch Madapollam DTD 343 over the repair, with an overlap of 2 in.
all round and edges frayed for #4 in.

Notes ON SCHEME 3.3.8: If thé curvature of the panel is great, it may be necessary
to preform the panel. This is best done by steaming the panel or soaking in hot water
and then strapping in place and allowing to cool. Do this before scarfing the edges ‘A’
and ‘C’ of the insert or you will ruin them. When dry and formed roughly to shape,
scarf the edges ‘A’ and ‘C’, Make sure that the panel is quite dry before gluing in.

If the wing has a leading edge member, you can scarf on to it only if the curvature
is gentle enough to allow it. This must be judged taking the thickness of the ply into
account and also whether you are working on a straight grain or diagonal ply.

You may cross severa! ribs in this repair if necessary. The only !imitation is the
size of the sheet of ply from which you cut your repair panel.

If the damage is fairly extensive, consider whether it would not be easier to scarf
right back to the spar boom on one or both edges. This avoids the operation of fitting
the reinforcing members on edges ‘A’ and ‘C’ but uses up more ply. Note that if a Jarge
piece of leading edge ply is removed, care must be taken to ensure that no twisting of
the spar is permitted while the wing is open. It may be necessary to put the wing into
a jig to prevent this, and a clinometer should be used frequently to make sure that no

twist is being built in, as the’ leading edge ply is replaced.

we

Scheme 3.3.9, Renewing a Large Panel.’
A large panel can be replaced by using Scheme 3.3.7, with the exception that the
damage is cut away to existing members that are undamaged or which have been re-

: paired. In this case there is no need to fit a reinforcing member to an unsupported edge,

ut care must be taken to ensure that there is }‘W’ thickness at each of the edges. If the
members are not of this thickness, then backers will have to be fitted to bring the thick-
ness up to this. No illustration is provided for this scheme as it uses the techniques of
illustration 3.3.7.

Notes: Think well how long it is going to take you to tack or staple up the panel.
If the temperature is high, it may be necessary to recruit help to get it tacked up within
the permitted shuffling time. Do remember foo, to make sure that the panel is glued to


--- PAGE 19 ---
retentions nds be

Sectlon 3—Page 17

any members that cross the hole. The position of these must be marked on the panel
and tack strip must be prepared for all these glue lines. As a help, when fitting a large
panel, to getting the scarfs accurate, drive in a few tacks half-home, say one at each
corner, and then clip off their heads. The panel can then be lifted off the tacks for
adjustment and then refitted carefully, by slipping it back over these tacks into exactly
the same position. Two or three trials and you can get the fit right. These ‘positioner’
tacks also guarantee that the panel goes into exactly the right position when you glue
it in. They can be drawn easily enough when you come up to them with the tack strip.

Chapter 3.4

SOLID MEMBER REPAIRS

General Notes .
In gliders built of wood, the main load carrying members are usually made of spruce
or one of the spruce substitutes, and if there should be any doubt in the repairer’s mind
as to which timber has been used, he should refer to the manufacturer. In many cases
it will be found that apparently solid members are, in fact, laminated out of several
thicknesses of spruce. This has two advantages: one, in the case of large sections, the
final result is less likely to contain any local weaknesses and two, it is easy to obtain
sharply curved shapes by building up with laminations, and to keep the grain direction
running along the member. ; -

Now when repairing solid members, laminated or not, bear in mind the angle of
15:1. This is not only the angle at which you must scarf the joints, but it is also the

. maximum angle at which the grain direction may lie to the length of the member. Any

repair must satisfy both these requirements.

It is often not easy to determine the direction of the grain in a piece of spruce. Do
not be misled by the ‘flower’, or pattern of the sections of the annual rings as they appear
on the surface of a piece of cut spruce. This can be very misleading. If there is any
doubt in your mind, put a spot of ink on the wood surface and watch for the lines that
show up as the ink runs along the grain.

Laminated members can usually be treated as solid and repaired by solid inserts if
necessary, but you must always check to see that the 15 ; 1 rule is not being broken,
By this is meant that, when you come to splice in an insert of spruce, into the curved
surface of a frame in a fuselage, you will find that there is a limit to the length of insert
that you can putin. A short insert will give you your 15 + { scarfs and the grain direction
can be arranged to run more or less parallel to the scarf line. Try to fit a longer insertion
in, and you soon find that it is impossible to keep within the 15 : 1 limit on both scarfs,
and the centre line of the member. The grain direction is bound to run shorter than
15: 1 somewhere. In this sort of case the easy way out is to Jaminate a piece of spruce
to make a short length of member of the right curvature and the right section. The rest
is simple. Cut your 15 : I scarfs and glue the insert in. Since the insert itself is laminated
the grain direction will run along it everywhere, so there is no question of finding a
place where the grain inclination is fess than 15:1, To make the laminated piece is
not as difficult as it might seem. It is not necessary to get exactly the right curvature
or section when laminating up. If you will allow yourself a little extra when Jaminating
the thing up, when you come to clean the job wp after gluing, you can true the thing
down to size. Often when making a piece for a frame insertion, you can strap the bunch

Mlustration 3.4.1, Lap Joint Repair to Rib Boom


--- PAGE 20 ---
Sectlon 3—Page 18

of laths, that you are using to laminate the new insertion, direct to the old frame and
thus take the shape for the new piece from the old, Care must be taken, of course, to
ensure that plenty of greaseproof paper is used in this case, so that the new piece does
not adhere to the structure while it Is setting.

In general, all repairs to solid members are made by the use of scarf joints. Very
occasionally there are some trivial repairs which can be dealt with by lap joints. Illustra-
tion 3.4.1 shows a case of this. ;

The patch piece is made of the same section as the rib boom, the parallel portion
being at least ten times the thickness of the boom, and the ends of the patch piece must
be chamfered down at an angle of 5:1. This is a satisfactory sort of repair for this
' job, but its disadvantages are obvious. The job is heavier than before, and the boom
stiffness has been greatly increased at this spot. Not very important points, perhaps,
in a rib boom, but we must not allow this sort of thing in the more important structural
members of the glider. :

When closing and gluing the scarfs in solid spruce members, the same tules apply
as in the case of ply scarfs. The joint must be held in contact all over the joint and not
allowed to move until the glue has set. For this purpose you will need to use some sort
of cramp, and most workshops have a large selection of various sizes of ‘G’ cramp.
When using these ‘G’ cramps never put them straight on to the timber. If you do you
_ will almost certainly crush some of the fibres, and this is the equivalent of putting in a
compression shake. Always put a piece of scrap timber between the cramp and the job.
This way you spread the load and do not damage the timber of the repair. You will
need a lot of these ‘G’ cramps as they are most useful, and many jobs cannot be done
without them. Do not try to tack up solid splices. Tacks are just not up to this sort of
work, and if you try anything heavier, you stand a good chance of damaging the timber,
Tacks can be useful for another purpose though. Frequéntly the job of positioning the
bits is difficult while gluing up, and a tack or two can be helpful here. Preferably use
them as described above when discussing ply repairs, i.e. drive them lightly in and then
clip off their heads. The insertion pieces can then be lifted off, and replaced, as often
as you like, while fitting up and adjusting the scarfs, and you do ensure that they go back
into exactly the same position every time. When you are satisfied that the fit is correct,
you can cramp up the glued joint and draw out ihe positioner tacks as you come fo them.

In the past it has been the practice to reinforce over the uncovered feather edge of
a splice, by gluing on a spruce member of } T thickness (where T is the thickness of the
member) to carry the load over the feather edge. There was also the idea that the feather
edge might start to lift and allow a crack to run in. Modern experience has shown that
this practice does more harm than good. Present day adhesives have such a vast gluing
power that these reinforcers are quite unnecessary. More, they do actual damage, since
they form local stiffenings at the places where the splices are made and this simply asks
for compression shakes to start up at the ends of the splices. Several cases of this happen.
ing have occurred recently, yet in no case has a properly made 15 : 1 splice shown any
sign of opening. Indeed, it would be surprising if one did, since all tests show that
Acrolite glue has a strength far in excess of that of timber.

The workmanship in making these splices must be good. This does not mean that
a repair man has got fo have some fantastic skill to make a good scarf. Anybody can do
it provided that he is prepared to take trouble over it. The scarfs must really fit and they
must be scraped, chiselled and sanded until they do fit. The only real difference between
the skilled and the unskilled repair man is that the skilled man is so used to the job
that he can produce a splice with three or four strokes of'a plane which takes the un-
skilled man a whole morning to produce. :

In the case of ply scarfs we saw that we may cross an old scarf with a new one.
This is no? permissible in scarfs in solid spruce members. In solid members we can
place the scarfs anywhere we like so there is never any trouble in avoiding previous
scarfs: while ply scarfs have to be made at frames or other places where there is sufficient
support. Scarfs in solid members must never overlap other scarfs and this is where a
little study of the log book of the glider may save you a lot of trouble. If you are going


--- PAGE 21 ---
Sectlon 3—Page /9

to scarf something which is ply covered, have a look in the log book first. Somebody
may have already scarfed the piece you are going to repair and, if you can find out where
the’scarf is, you can avoid a lot of work. If you wade in without thought, you may well
find that this old scarf comes right in the middle of your repair, and you have then to
do a lot more cutting back to get your scarfs clear of the old one. When you have done
the job, think of the next man, and write up the particulars in the log book, specifying
where you have put the scarfs, In the case of spar booms, it is a very good idea to glue
on to the web a tiny diamond shaped piece of ply, about § in. long, over the centre
line of the splice as a further reminder. This of course applies to box spars where the
splice cannot be seen until the box is opened up. . ; .
Finally, at the risk of being repetitive, let it be said again that nothing, except
approved materials, glue, timber and ply may be incorporated into the structure of a
olider, and the proof of the use of approved materials must be supplied, in the form of
the Release Note numbers in the log book when the repair is written up and signed by
the Inspector. :

DAMAGE

Mlustration 3.4.2, Repair of Minor
Damage to Solid Members

INSERT FITTED, GLUED IN AND
PARED DOWN TO ORIGINAL

Scheme 3.4.2. Repair of Minor Damage to Solid Members.
Use this method where:

1, The member is not ply covered. .

2. The bruising or damage is not more than } of the minimum depth of the member.

3. There is no sign of compression shake.

4. The 15: 1 rule can be complied with, °

See illustration 3.4.2 and go ahead as follows:

1. Pare down the damaged area to a flat surface.

2. Taper out the step in-the member to 15: 1.

3, From a piece of spruce prepare the insert with splices running out at 15: 1
at the ends and fit this accurately to the prepared surface of the member. Do
not, at this stage, cut the insert down to size.

4, Glue and cramp the insert into place.

5. When the glue has set, remove the cramps and carefully shape the insert down
to the original dimensions of the member.

6. Restore any protective treatment to the same standard as the original member.

Notes ON SCHEME 3.4.2: In certain circumstances this repair can be used on ply
covered members. The ply must be removed, to enable the member to be repaired, and


--- PAGE 22 ---
Section +--Pape 20

after this is finished, new ply must be scarfed in at an angle of 12 : 1 to restore the ply
panel to its original state. The important thing is to see that spruce does not replace

ly or vice versa, The ply will have to have backers fitted to all the scarfs, unless it can
be cut back to members which supply the necessary 3 width of scarf support. The latter
course frequently saves time and weight though it does mean a larger piece of inserted ply.

Scheme 3.4.3. Insertion Repair to Solid Members, Longerons, etc.

Use this method where the damage is greater than can be dealt with by Scheme 3.4.2.

Remember that frames must not be cut away to accommodate repairs, Frequently you

will have to make the splices in two separate bays to get the necessary 15 : 1 splices.

See illustration 3.4.3 and go ahead as follows:

1. Cut away ply as required to pain access to the damaged member.
2. Cut out the damaged part of the longeron, making’ sure that all the damaged
timber is removed.

Scarf the ends down at 15: 1 angle. ;

From a piece of spruce of the same section and grade as the original longeron,

make an insertion piece with ends scarfed off at 15 : 1 angle and tool this to

fit accurately.

5, Glue the insertion piece into place, using cramps and pieces of scrap timber as
load spreaders, Note particularly that cramps must not be applied directly to
the joint, or the feet of the cramps will crush the timber fibres. .

6. When the glue has set, remove cramps and scrap timber, clean the joint up and
replace the ply, if any, using a suitable scheme from Chapter 3.3.

7. When any ply repairs have set, clean up the repair and make good any fabric
work with a patch of Madapollam DTD 343.

paPed

Mlustration 3.4.3. Insertion to Solid Members, Longerons, etc.

Notes on SCHEME 3.4.3: Sometimes it is convenient to glue in the insert before
finishing it to size. This applies where the insert does not run through a frame. If it does
run through a frame then, of course, it must be finished to size and accurately fitted to
the notch in the frame before gluing wp. It will need to be cramped or otherwise held
into the frame while the glue is setting. Thin pins, preferably brass, may be used for
this but in general avoid pinning if cramping can be used.

Do not fit reinforcing blocks. They cause more trouble than they save. Rely on
accurately fitting splices and make sure that the joint is correct for cross section all over
the repair. A small caliper gauge of the vernier type is useful for this.

To avoid the possibility of the scrap timber sticking to, the repair, it is sometimes
helpful to wrap the scrap pieces in greaseproof paper or newspaper. Any adhering bits
of paper can easily be sanded off.


--- PAGE 23 ---
Sectla }—Page 21

DAMAGED AREA
ee

INSERTION PIECE
GLUED IN

INSERTION PIECE PARED
DOWN TO SHAPE

Ifustration 3.4.4. Repair of Minor Damage
to Laminated Member

LAMINATED
INSERT
GLUED IN

15T

INSERT SHAPED
DOWN TO SIZE

Jlustration 3.4.5. Insertion Repair to
Laminated Member


--- PAGE 24 ---
Section +—Page 22

Scheme 3.4.4. Repair of Minor Damage to Laminated Member,

Use this method where cutting away the damage to the member in a straight line crosses
the glue lines of the laminations, ad the grain of the timber at less than 15 : 1.

See illustration 3.4.4 and go ahead as follows:

Remove any ply necessary to get at the damage,

With a straight edge, pencil the line which will remove all the damage.
Examine the angle at which this line crosses the laminations and if less than
15:1 plane down to a straight line to give a perfectly flat surface.

From a piece of spruce of the same grade as the original prepare an insertion ©
piece and tool the surfaces to fit. Do not at this stage shape the insertion piece
to exact size. ;

Glue in the insertion piece, cramping as necessary and using scrap timber load
spreaders. .

When the glue has set, remove cramps and carefully pare down the insertion
piece to the exact size of the original member.

Replace any ply removed using a suitable scheme from Chapter 3.3.

Clean up the ply repair and patch with Madapollam DTD 343.

ff wNOr

Note ON SCHEME 3.4.4: This scheme can only be used on the outside of frames,
i.e. the convex edge.

Scheme 3.4.5. Insertion Repair to Laminated Member.
Use this method where the damage is such that scheme 3.4.4. cannot be used, either
because the member is broken or the 15 : | rule cannot be met. ve
See illustration 3.4.5 and go ahead as follows: .
1, Remove ply as necessary to get at the damage. ve
2. Cut out the damage to the laminated member and scarf,the ends to an angle of
15:1. This scarf may be made in either plane but it,is*easier generally to scarf
in the direction of the flat surfaces of the member.”

3. Make vp a laminated insertion piece. Sometimes a jig must be constructed to
glue up the laminations, but frequently the.tiisert can be glued up, using a piece
of the adjacent structure of the glider‘to get the shape required. Make the
insertion piece somewhat oversize to start with, unless it has to pass through
or fit any other parts of the structure. Scarf the ends at 15 : 1 and tool the scarfs
until they fit. . ;

Glue in the insertion piece, using cramps and scrap timber load spreaders.
When the glue has sei, remove cramps and pare the insertion piece carefully
to size.

Replace any ply removed, using a suitable scheme from Chapter 3.3,

Clean up the repair and patch with Madapollam DTD 343.

e

Na wes

Notes oN SCHEME 3.4.5: Often you will find that one side of a laminated frame
member is glued to a ply web. If this web is undamaged then you can go ahead as above,
but you will have to fit the edge of the laminated insertion piece to the web, as well as
fit the scarfs together before gluing up. This should not present much difficulty. If the
web is damaged, it is usually easier to repair the frame first, and then repair the ply
web afterwards, using any suitable scheme from Chapter 3.3. If the frame should have a
ply web on both sides, then one side will have to be cut back sufficiently to let you get
at the job. Obviously if one web is damaged then you will cut that one away, so that
you do not have to repair both webs. Unless the curvature is very small, it is better to
scarf the parallel sides of the member, Otherwise you will find that the scarf angle runs
steeper than 15°: 1 at one end. Reference to illustration 3.4.4 should make this clear.
At the middle of the insertion piece the scarf angle is zero, but it increases steadily
towards the ends of the scarf and, of course, the maximum angle permitted is 15 : 1
at the ends.


--- PAGE 25 ---
Section 3—Page 23

INSERTION PIECE
SCARFED IN

Mlustration 3.4.6, Rib Boom Repatr

PREPARED INSERTION

——
<i
mee

* FINISHED REPAIR

Mlustration 3.4.7, Insertion Repatr to
Trailing Edge Member


--- PAGE 26 ---
Secthon 3—Page 24

Rib and Trailing Edge Repairs

The ribs in the wings of most wooden gliders are simple lattice work girders, made of
small section spruce members joined by ply gussets. Should any of the diagonal members
of a rib be damaged, the repair is obvious and requires no illustration. Simply remove
the gussets as necessary, cut a new spruce member of the correct section and length,
glue it in and glue on a new gusset of ply. When doing any rib repairs it is important
that the correct shape of the rib is preserved and to ensure this, it is often a good plan
to place a straight edge across the damaged rib and several good ones. This at once
shows up any fault in the shape of the damaged rib and the fault can be corrected
before gluing in the new members and gussets.

In the general notes at the beginning of this Chapter we did touch on the repair
of ribs, when discussing the occasional use of lap joints in solid member repairs, and
illustration 3.4.1 shows a lap joint used to repair a rib boom. The disadvantages of this
sort of repair were pointed out in the text. The craftsman will prefer to make a proper
job of this kind of damage and the following scheme gives an example of how to do it.

Scheme 3.4.6, Rib Boom Repair.

Examine the damaged boom to make sure how far the damage extends. Frequently a
compression shake in the middle of a boom member is accompanied by similar shakes
at the next gusset. ;

See illustration 3.4.6 and go ahead as follows:

1, Remove sufficient fabric to let you get at the damage.

2, Cut out the damaged section of boom, removing ply gussets as necessary. Note
that if there is a gusset on each side of the boom, you can often get away with
only removing a gusset on one side, and this has the advantage that the rib
retains its shape because the diagonals are still glued.

3. Scarf the ends of the boom to 15: 1 angle.

4, From a piece of spruce of the same section and grade as the original, prepare
an insertion piece and scarf the ends of this to 15 : 1 angle. Tool the scarfs to fit.

5. Glue in the insertion piece, and glue on any new gussets, and check the rib
for shape with a straight edge across the neighbouring ribs. Pull the rib into
shape if necessary before the shuffling time allowance of the glue expires.
Cramp up.

6. When the glue has set, remove cramps, clean up the joint and make good the
fabric and dope work, patching the hole with the same grade of fabric as used
on the rest of the wing and doping up to the same doping scheme. ;

Notes ON SCHEME 3.4.6: This is frequently fiddling work, as the section of timber
used for ribs is often quite small. However, to hold these scarfs while the glue is setting,
you will find that the office type of Bulldog clip can be very useful. Also the spring type
of clothes peg can be used for these jobs and this has the merit that it can be bought
anywhere at about 6d. per dozen. Care has to be taken when scarfing these tiny sections
as the ends are very easily broken. A really sharp chisel will, in skilled hands, produce
the scarfs very quickly with one or two strokes. ;

Scheme 3.4.7, Insertion Repair to Trailing Edge Member
On some aircraft the trailing edge member is a simple shaped piece of spruce, and in
this case the insertion repair presents no problems and is identical to Scheme 3.4.3.
More usually, however, the trailing edge member consists of a spruce member into
which is glued a strip of ply. The ply is set into a saw cut in the spruce, and gives great
stiffness in the direction of the pull of the fabric. To make a satisfactory repair, both
the ply wood and the spruce must be repaired and the two must be properly ged
together. Any length of trailing edge may be scarfed in, but if there is much damage,
consider well whether it is not quicker to renew the whole trailing edge member.
See illustration 3.4.7 and go ahead as follows:

1, Cut out the damaged portion of the trailing edge, removing it from any ribs

carefully to avoid damaging the ribs.


--- PAGE 27 ---
Section J—Page 25

Scarf off the ends of the member at 15: 1.

Make up a section of the trailing edge member by sawcutting a piece of spruce
and gluing in a strip of ply. Leave the spruce a little oversize for the time being.
When this glue is set, scarf off the ends, spruce and ply, to 15 : | angle.
Glue and cramp the insertion into position, gluing it into any intermediate ribs.
When the glue has set, remove the cramps and pare the spruce down to size.
Make good any fabric and dope work.

Notes on SCHEME 3.4.7: An alternative to this plan is to make the spruce section
in two halves. One half can be spliced in, and then the ply can be repaired, by cutting
back the other half of the spruce to allow a 12 : 1 ply scarf. When this has set, the second
half of the spruce can be scarfed off, and an insertion piece prepared and glued in. This
method takes longer than the one described, as it involves three separate gluing opera-
tions. . ;

A good craftsman will prepare some few feet of trailing edge member for the
various machines in his charge so that, as soon as one machine suffers damage, he has
a piece ready to be cut and scarfed in. The ply scarfs, of course, are unbacked in this case,
but this does not matter, because the scarfs can be cramped up with blocks each side,
and a perfect glue joint can be guaranteed. After setting has taken place, the cramps
and blocks can be removed. Most people will find that it is a great help to cramp a
block behind the free edge of the ply while cutting the scarf, otherwise it is only too easy
to break the edge of the ply.

Many aircraft do tend to bend their trailing edges over the years, due to the tension
of the fabric. In these cases, it is a good plan to renew the trailing edge member when
re-covering the wing with new fabric, If this is not done, the trailing edge will bend even
more when the new fabric is doped up and you will.end up with a sort of scalloped effect.

Chapter 3.5
BOX MEMBER REPAIRS

NAME WY

General Considerations

_ Many spars of gliders, and a few other members, are made by gluing together spruce

booms and ply webs to form a box member. These are some of the most important
components of a glider, so the most scrupulous attention to accuracy and quality of
workmanship is needed. The work involved in repairing these items really falls into two
categories, the Spruce repairs and the Ply repairs, All the spruce repairs must be made
with scarfs of 15 : 1 minimum angle, but the ply repairs may be made with 12 : 1 scarfs.
In some aircraft the webs of the spar (the plywood facings) do not run right up to the
top and bottom edges of the booms, but are cut back some ¥ in. This is done to ensure
that if there should ever be any shrinkage of the timber of the boom, the leading edge
ply will not be forced off the boom. This is not very much used these days, but if you
come across this form of construction, it is vital that you follow the original plan in
any repairs and do allow this small clearance.

See illustration 3.5.1.

LEADING EDGE SKIN PLY


--- PAGE 28 ---
Seetlon 3-—Page 26

Patch repairs should be avoided wherever possible. This is because, in the case of
glider spars, no alterations fo the stiffness of a section of spar must be made. Attempts
to make a spar stronger than it ought to be, only result in the load being transmitted
(owing to the greater stiffness) on to the nearby portions of the spar and these, in conse-
quence, bear a larger load than they are designed to bear. The net result is a spar which,
as a whole, is weaker than it ought to be. Sudden changes in section also breed com-
pression shakes, The section of timber in this sort of repair is somewhat larger than the
usual glider repair job, and cramping becomes a little more important. Joints must fit
before they are glued up, but sufficient pressure must be exerted to close the glue line
properly. Cramps must never be applied direct to the timber. To do so is to crush
the fibres of the timber for a certainty. Scrap timber load spreaders must always be used
between the cramps and the job.

Repairs to spars of gliders nearly always mean that there is some risk of the shape
of the wing altering, unless means are taken to prevent this happening. As soon as a

iece of leading edge ply is removed, the wing is no longer stiff in torsion and will twist
if allowed to do so. Therefore, before you wade in on this sort of job, make sure that the
wing is properly held in some sort of fixture or jig that will preserve its shape while you
work on it. In spite of this precaution, the good craftsman will make fairly frequent use
of the Clinometer as the work progresses to satisfy himself that he is not ‘building in’ an
error of some sort. .

It cannot be over-emphasised that in spar work, dimensional accuracy is vital.
When fitting in insertion pieces to spar booms, they can with advantage be left a little
oversize, so that when the glue has set they can be pared down to exactly the correct
size. Attempts to get them to size before gluing. in, often result in the job finishing up
undersize, and that, of course, means that the work must be cut out and done again,

All the internal spaces of the spars must be ventilated to atmosphere. This is a very
important point for two reasons, first so that fresh air circulates through these spaces,
keeping the moisture content of the wood constant, and preventing the growth of
moulds, and second, and much the most important, so that there is no chance of a
differential pressure building up in the spar. If a sailplane is flown to 20,000 feet the air
pressure is approximately half that at ground level, so if there should be a sealed com-
partment in a spar, the pressure inside it is the equivalent of 7-5 Jb, per square inch,
It does not take much imagination to see that, if the area of the sealed compartment is
large, it is quite possible for the spar to burst its web off the booms. In consequence,
it is necessary to make quite sure that all. the compartments are properly ventilated,
and that no ventilation holes are ‘lost’ in repairs. These holes must be re-drilled if they
occur in new ply, in the same place and of the same diameter. The drilled edges of the
holes must be treated with bituminous paint to prevent moisture content loss or gain,

The grain direction in all spars is of primary importance. Frequently you will find
that the webs are applied to the booms with the grain running at 45 degrees to the
length of the spar. Should any repairs be made to these webs, the grain direction must
be accurately followed in the repair, otherwise the web will be below strength. Similarly,
when splicing in insertion pieces into the booms, you must ensure that the insertion
piece has a grain direction that is within the 15 : 1 limit, but it is preferable to select a
piece of timber with grain as nearly parallel to the length as possible. _

You will find in the case of most box members that there are a number of stiffeners
or ‘soldiers’ fitted between the booms and webs. In the planning of a repair, it is vital
that none of these soldiers is omitted. Normally, you will plan the job so that you can
do the ply scarfs on one of these soldiers, suitably thickened up, if necessary, to provide
2 the width of the scarf, but sometimes you will have to fit an extra soldier to support
your ply scarf. This is quite acceptable: an extra soldier does nobody any ham, but
you must never omit a soldier. To do so is to leave a section of the web insufficiently
supported, and this means that the ply of the web will buckle at a lower load than it
should.

In general, the more you can use cramps in place of tacks on box members, the
better. This is not to suggest that driving tacks into spar booms seriously weakens them,


--- PAGE 29 ---
Section 3—Paye 27

but nobody could suggest that it improves timber to perforate it. The booms get quite
a lot of tacking, since not only the webs, but also the ribs, have to be glued to the spar,
so that when repairs have to be done, the less you need to perforate the timber the
better. Do not take this as an excuse for not closing a scarf joint properly. All it means
is, if you can use cramps instead of tacks, do so.

n all box member spars and, to some extent, in other box members, you will find
that the booms taper. In-certain places you may find that the booms completely fill up
the space inside the spar. The spar has become solid in fact, at this spot. A typical ex-
ample of this is at the strut joint of the spar of a strutted glider. Now, where the spar
changes from solid to hollow, there is a very gentle transition. The solid portion divides
in the form ofa ‘bird’s mouth’ block and the two booms taper off from here. Now clearly
it is easiest to make your ply scarf on a solid portion of the spar, if you can do so, as
the scarf is fully supported all the way, so if you can find out the position of the solid
portions of the spar, you may be able to save yourself trouble, This really boils down to
saying that a drawing of the spar can often save you hours of work on a repair.

Scheme 3.5.2. Patch Repair to Spar Web.
Use this method for minor damage, where the booms of the spar are undamaged, where
the damaged or abraded area of the web does not exceed 1 in. in the spanwise direction,
and the web is perfectly flat. Failure to satisfy the latter point will result in difficulty in
getting the patch to glue down properly.
See illustration 3.5.2. and go ahead as follows:
1. Remove fabric and ply to obtain access to the damage.
2, Cat the patch: (a) To the dimensions shown.
) Of the same grade and thickness of material as the original.
(c) Of the same grain direction as the damaged web.
(d) With the vertical ends chamfered to 5:1,
3, Glue and cramp or tack the patch centrally over the damaged area.
4. Make good any ply or fabric removed in operation 1.

5.1 CHAMEER PLY PATCH.

Hiustration 3.5.2. Patch
Repair to Spar Web

NOTES ON SCHEME 3.5.2: This is about the only lap joint that we can permit on spars.
The main difficulty is in getting the patch to glue down properly on those portions of
the web where there is no support behind the ply. If the web is at all bowed, do not try
this scheme, but replace a portion of the web as in Scheme 3.5.3. Any tacks should be
drawn after the glue has set, but, if this is impossible for any reason, then the tack
must be of brass and not of steel, Note that if this repair should cross a rib, Scheme
3. 53 will save you time, otherwise you will have to mess about altering the length of the
rib.to suit.


--- PAGE 30 ---
Section 1—Page 28

Scheme 3.5.3. Insertion Repair to Spar Web

Use this method for damage where the booms are undamaged. Any length may be
replaced and both webs may be repaired. It is good practice, however, to stagger the
web splices by one ‘soldier pitch’ so that the splices do not come opposite each other.
See illustration 3.5.3 and go ahead as follows: ;

1. Remove ply and fabric as necessary to get at the repair.

2, Cut away the damaged web to the full depth of the spar.

3, Check the width of the soldiers and if they are inadequate to support a.12 : 1
Splice, cut reinforcing members and glue these into position against the soldiers,
to give the necessary }'W’ backing, where ‘W’ is the width of the scarf.

4, If necessary, you may make up extra soldiers to avoid cutting back the web
unnecessarily far. If you have to do this, the extra soldiers must be of thickness
2°W’, but otherwise they must be exact copies of the existing soldiers.

5. Scarf the cut ends of the web to 15: 1.

6. Cut the ply insertion panel from ply of the same grade and thickness as the
original and scarf the ends to 15 : 1. Ensure that the grain direction is the same
as the original, but do not trim down to the exact depth of the spar at this stage.

7. When satisfied with the fit, glue and cramp or tack the insertion piece into place.

8. When the glue has set, remove all tacks, cramps and pare the insertion piece
down to exactly the depth of the spar. .

9. Make good any ply, fabric removed in operation 1,

NEW EXTRA SOLDIER SCARF SUPPORTED
SOLDIER = IF REQUIRED RIGHT UP TO EDGE

~Hlustration 3.5.3,
Insertion Repair to
Spar Web

* af WIDTH OF SCARF’
BUILD UP IF NECESSARY \. PLY INSERTION PIECE

Nores ON SCHEME 3.5.3: If you have to take both webs off a spar, watch out for
twisting of the spar. This applies, in fact, as soon as you remove one web, but the effect
is increased with two webs off and is, of course, worse, the more web you take off. If
you cross several bays of the spar, it is vital that the web is properly glued to all the
soldiers. Mark the positions of these on the outside of the ply so that you can ensure
proper gluing. Often you will have to take out ribs to get at the spar. Think before you
cut the ribs, as frequently there is one place where the subsequent repairing of them is a
minimum,

Do not forget to check for any ventilation or drain holes in the web, Any that have
got ‘lost’ in the repair must be replaced in the same place and of the same diameter
as the original. Paint the cut edges of the holes with bituminous paint,

Scheme 3.5.4, Insertion Repair to Spar Boom.
Use this method where the boom is damaged more than can be dealt with by Scheme 3.4.2.
See illustration 3.5.4 and go ahead as follows:
1. Remove sufficient of the ply webs to enable the damage to be cut away, and the
ends of the boom to be scarfed off at 15 31.


--- PAGE 31 ---
Section 3—Page 29

2. Prepare an insertion piece of Spruce of the same grade and scarf the ends off
at 15 : 1. Do not worry too much about getting the insertion piece down to the
exact size at this stage. — .

3, When you are satisfied with the fit, glue and cramp the insertion piece into place.

4. When the glue has set, remove cramps and carefully pare the insertion piece
down to the exact size.

5, Replace the portions of the ply web removed, using Scheme 3.5.3.

6. Re-cut any ventilation holes lost in the repair.

Hlustration 3.4.5, Insertion Repair to Spar Boom

Nores ON SCHEME 3.5.4: You may scarf the booms in either direction, that is, with
the scarfs running vertically or horizontally. Which way you adopt depends on the
circumstances of the repair. By arranging the glue line to be in the vertical plane, you
can often repair a boom and only have to take off one of the webs. Remember that in
this repair you are certain to get distortion of the wing, unless you take precautions to
prevent it, This means a jig, or some sort of fixing arrangement, for the wing while
you carry out the repair. As an added insurance, make frequent use of the clinometer,
while the job is in the various stages of repair. The centre line of the boom splice should
be marked. One way is to stencil a line and the words ‘C/L Boom Splice’ on the centre
line. Another method is to glue on a small diamond-shaped piece of ply, about 3 in. by
in. on the outside of the web, exactly on the centre line of the boom splice. The object
of this is to make things easier for the next man who has to repair the boom. If he can
see where the splices have been done, then he can plan his repair, so that it avoids the
splices already in the boom. ;

Frequently, when you are splicing a broken wing, some of the soldiers will have
got lost. You must make sure that all the soldiers are fitted in the right places, as these
are part of the structure of the spar. When you have to splice both boc ms, it is con-
sidered good practice to make the two splices so that they do not overlap.

Big Repair Jobs
The sort of thing that the repair man is frequently faced with is a wing completely
broken in two pieces, and perhaps a badly damaged fuselage as well, The first thing he
will need to work out is what drawings he is going to need. Has he sufficient of the
structure intact to enable him to rebuild the rest, and to be sure that the original dimen-
sions of the job will be maintained ? If not, then he must obtain such drawings’ as he is
going to need. Having studied the preceding schemes in this Chapter, it will be apparent
that the biggest job can be brokea down into small units, and each unit can have a
separate scheme applied to it. It is felt that, while it is impossible to produce a scheme
to cover every conceivable type of damage, the foregoing schemes do provide a fairly
wide field from which to choose. Using them intelligently, and using part of one and
part of another, where necessary, it is not difficult to work out a scheme to fit any
particular type of damage. The really important thing is to observe the principles that
have been demonstrated in these schemes. These principles can be briefly summarised
as being to replace all damaged material with new, using material of the same specifica-
tion, and ensuring that all splices are of not less than 15 : 1 in spruce, and not less than
12:1 in ply. All glue joints must be properly made, and the structure must be so sup-
orted during the repair operations, that the original dimensions, angles, etc., are
aithfully reproduced in the repaired job. A little thought beforehand, on exactly the


--- PAGE 32 ---
Section + Fage JO

order in which to repair the damage, will often save a lot of time, by avoiding buildin
material which gets in the way of Jater repairs. Think out carefully the order which will
make the job easy.

Another small point, which causes trouble very often, is that it is quite difficult to
cut a smooth scarf in a laminated member, if the scarf is cut in the direction so that the
glue lines run across the scarf, rather than along it. The glue is so much harder than the
timber that wood-cutting tools tend to leave the glue lines rather proud, and you get a
wavy surface instead of a flat one. You can avoid this by finishing the scarf with a file
or similar tool which is unaffected by the difference in the hardness, or, of course, you
can cut the scarf so that the glue lines run along the scarf, that is, cut the scarf the other
way.
y The big jobs also make you think about the timing of the gluing. When you have
a large piece of web to glue on to a spar, you must take into account the ambient
temperature when deciding which hardener you are going to use with the glue. Too
rapid a hardener when the day is hot, and you will find that you run out of time before

ou have got the joint closed. On the other hand you must ensure that the temperature
is high enough for gluing. In general, it is probably best to settle for the slowest hardener
that you can use unless there is some pressing need for speed, sucli as a competition
glider which is needed for flying next day. In extreme cases of large panels that have to
be glued in, you may ‘bave no alternative but to get an assistant, or even two, and arm
them with tack hammers, so that at the word “go” you can all set to, and tack up
simultaneously, ;

While not really a repair scheme, it may be instructive to go through an imaginary
repair of a broken fuselage. Let us say that the fuselage is broken in two pieces behind
the wings, and that there is a fair amount of damage to the frames up at the front of
the fuselage. The first thing to do is to make a thorough éxamination of the damage,
list it all, and decide whether you are going to repair the damaged frames or whether
you are going to put in new frames from the manufacturers. Next you will have to get
sufficient timber to make up some sort of a jig to hold the pieces of the fuselage in their
correct positions relative to each other while the repair proceeds. Set up the main frame
in its correct rigging position and make sure that it is laterally level. Set up the rear
fuselage at its correct rigging angle and again make sure that it is laterally level and that
the fin is truly vertical. Splice the longerons using a suitable scheme from Chapter 3.4,
Assuming that the fuselage is a plywood component, you can now splice in new ply,
thickening up any frames, where necessary, to give you the required backing for the
scarfs. Frequent use of levels and clinometers will ensure that you do not built in any
twists or other errors. Now the front of the fuselage can be dealt with. Remove all
damaged ply, and take off enough, to let you get any new frames that you are fitting,
into place. When you have replaced all the damaged frames, or repaired those that
you are not replacing, you can glue on new ply to complete the skinning again. All
scarfs will, of course, have to have proper backing up to } of the width of the scarf.
While you are making your examination of the damage, you will have listed any damaged
filtings that must be replaced, and make a note of the stage in the operations when the
replacement of fittings will be easiest. Clearly you will want to do this when the particular
section of the fuselage is at its most open stage. Remember to use plenty of jointing
compound when bolting on new fittings, and pay attention to the locking of bolts, etc,
particularly the ones that are going to be inaccessible when the repair is finished.

Instruments, of course, must be sent for checking, as any that have been in an acci-
gent are unserviceable, until an Instrument Laboratory has given them a clean bill of
health. ;

Taking a similar sort of repair on a wing; let us assume that the wing is a cantilever
job and that it is broken in two pieces, somewhere about the root of the aileron. The
leading edge will be damaged for quite some way each side of the actual break. First,
make an examination of the extent of the damage, and decide what ribs you are going
to repair, and what ones you are going to buy from the manufacturer. In some: cases,
of course, you will have to make the ribs, but this is fiddling work and very time con-


--- PAGE 33 ---
Sectlos 3—Page Jf

suming, so, if you can get them ready-made, it is a good bet. You will almost certainly
need a drawing of the wing, to get the angles of incidence correct at the various stations
along the wing, and to get all the other dimensions of the wing correct. Now make up a
jig to hold the wing pieces in their correct relative positions. In most cases, it is easiest
to set the wing vertical with the spar level and with the leading edge up. In many cases,
you will find that one of the faces of the spar is taken as the Datum line of the wing,
from which all the measurements are made. If this is so, set this line level. Now splice
the spar booms, and then splice the webs. You can now cut away all the damaged leading
edge ply, clean up the spar, and glue on the new, or repaired, leading edge ribs. These
must now be accurately lined up. Some of them may have to be built up slightly, and if
this is so, glue on spruce strips as required. The use of a long straight edge will show
whether the ribs are truly lined up, and one of the easiest ways of getting them true is
to glue a piece of glass paper on to a long straight piece of wood, long enough to span
several ribs, and to rub this chordwise over the ribs until it is cutting every rib. You can
then glue on the leading edge ply, thickening up such ribs as necessary to give the } of
the width of the scarf backing. Make quite sure that the twist of the spar, if any, is dead
correct before you glue on the leading edge ply as, once this is on, the spar will be
absolutely rigid and no further adjustments can be made. Now the damage aft of the
spar can be attended to. This will mostly be rebuilding ribs, or fitting new ones, and
truing and splicing in new pieces of trailing edge. If the construction is such that there
is a rear spar, this will have to be spliced, but this does not present any particular
problem. When all the structure of the wing has been repaired and any damaged fittings
have been replaced with new, the damaged area of the wing will have to be recovered,
and this is fully described in Section 2, Chapters 2.2 and 2.3.

From the foregoing, it will be seen that even very big repair jobs can be broken
down into a number of small ones, and if the Schemes that have been outlined in the
earlier Chapters of this Section are studied, it will be found that almost any sort of repair
can be undertaken, Do not be disheartened by the appearance of a crashed glider.
Frequently it is the most fearful looking wreck that proves to be the simplest to repair.
For instance, a fuselage broken in two, looks to the uninitiated to be almost a write-off,
and yet it is actually quite a simple job to splice the two pieces together again. Conversely,
a fuselage that has had a heavy landing may look all right and yet you may find that
nearly every frame has been crushed, and this can take an enormous amount of work to
repair.
