Repository: Kai-C-Clarke/vintage-glider-knowledge-base

# Vintage Glider Knowledge Base

**A community archive of vintage glider documentation, maintained for the benefit of inspectors, restorers, and enthusiasts — and to support AI-assisted airworthiness research.**

---

## 📁 Upload Your Files Here

**Google Drive upload folder (anyone with this link can add files):**

👉 **https://drive.google.com/drive/folders/1TkleSGRi_L-Vv60ijjaLGmXRwfzECZcc**

No GitHub account needed. Just click the link and drag your files in.

---

## What We're Looking For

Everything is welcome. Nothing is too obscure. In particular:

- **Original manufacturer documentation** — flight manuals, maintenance manuals, rigging guides, parts lists

File: wood_construction/anc19_chapters/part_02.txt
re mostly closed with tyloses, as
in the woods of the white oak group.
The pores in the summerwood are larger but less numerous than those
in
the
white oak group, and can easily be counted under a hand lens.
(Compare figs. 2-6
and 2-8.)
An inspector should provide himself with
a half-inch cube of heartwood
of the white oak group and one of the red oak group, both showing rings of average
width and cut smoothly across the ends.
These cubes may be tied together, thus
affording a convenient means of comparison.
(c) The Elms.
American elm (Uimus americana), also known as white elm, soft elm, and gray
elm (A, B, C, D, E).
Slippery elm (Ulmus fulva—formerly Ulmus pubescens), also known as red elm
(A, B, C, D, E).
Pock elm (Ulmus thomasii—formerly Ulmus racemosa), also known as cork elm
(A, B, D).
Cedar elm (Ulmus crassifolia) (Western part of E).
The wood of the American and slippery elms usually
is moderately heavy and
easy to work; that
of the
rock
elm
and
cedar elm
is heavier, harder, and ranks

--- PAGE 22 ---
ANC BULLETIN—WOOD AIRCRAFT INSPECTION AND FABRICATION
Figure 2-9—Pin oak.
Cross section magnified 15 diamrters.

--- PAGE 23 ---
WOOD
17
higher in mechanical properties, as a rule.
All species vary, however, as is shown in
the following tabulation of specific gravities of the species for which data are availa-
ble (table 2-1):
Table 2-1.
Specific gravity values of three elms.
Species
Specific gravity based on weight w hen oven dry and volume
When green
W hen oven dry
Minimum
Average
Maximum
Minimum
Average
Maximum
Hock elm__
0. 43
0. 57
0. 73
0. 50
0. 66
0. 93
Slipperv elm
. 39
. 48
. 63
. 44
. 57
. 75
American elm
. 38
. 46
. 57
. 43
. 55
. 68
Cedar elm
. 49
. 60
. 67
. 55
. 71
. 81
The sapwood varies from about one-half inch wide
in slippery elm
to
2
or
inches wide in white
elm, with rock elm and cedar elm intermediate.
The heart-
wood
is brownish, usually with a reddish tinge, being darker in slippery elm than
in
the other species.
The wood
is considered practically
tasteless and odorless, but
slippery elm has a slight odor resembling that of the bark, which is familiar to many
on account of
its medicinal uses.
The elms usually have interlocked grain, which
gives them a tendency to warp.
The annual rings are most conspicuously defined in slippery elm and least
in
rock elm and cedar elm.
In slippery elm,
the springwood consists of several rows
of large pores as a rule, but in white elm, rock
elm, and cedar elm only one row of
large pores
is present, except
in very wide annual
rings.
In rock elm and cedar
elm, the springwood pores are smaller than in American elm and are usually filled
with tyloses in the heartwood, so as to make them inconspicuous on a cross section.
(Compare figs. 2-10 and 2-1 1 .)
This difference in the size and number of the pores of
the springwood
is probably the most reliable means of distinguishing the species of
ielm.
The pores of the summerwood of all the elms are very numerous and joined
n more or less continuous wavy tangential lines found in no other commercial wood
except hackberry.
Hackberry, however, has light gray heartwood tinged with green
;
and the rays are distinct without a lens, while in the elms they are not visible
to
the.
unaided eye.
(d) The Ashes.
White ash (Fraxinus americana)
(A, B, C, D, E).
Green ash (Fraxinus pennsylvanica lanceolata)
(A, B, C, D, E).
Black ash (Fraxinus nigra), also known as brown ash and hoop ash (A, C, and
northern parts of B and D).
The above
three species comprise about
98 percent
of
all
the ash
cut.
The
white ash and green ash are very much alike and are sold as "white ash" or "ash."
The sapwood of the white and green ashes
is comparatively wide and white.
The heartwood
is grayish brown, occasionally with a reddish
tinge.
In the black
ash
the sapwood
is narrow,
usually less than
1
inch wide, and the heartwood
is
grayish brown, without any reddish tinge.
Black ash averages considerably lighter
in weight than the other two species, but the wood in the swelled butts of white ash
growing in very wet swamps of the South often
is lighter than that
of black ash.
Ash wood, especially black ash, has a faint odor when worked but for all practical
purposes is considered odorless and tasteless.

--- PAGE 24 ---
ANC BULLETIN —WOOD AIRCRAFT INSPECTION AND FABRICATION
Figure 2-10.—American elm.
Cross section magnified 15 diameters.
Figure 2-11.—Rock elm.
Cross section magnified 15 diameters.

--- PAGE 25 ---
WOOD
19
All three species have definite annual rings made very conspicuous by several
rows of large pores in the springwood.
In the summerwood the pores are few, very
small, and isolated, or occasionally two or three
in a radial row
(fig. 2-12).
In the
white and green ashes the summerwood pores are surrounded by light-colored tissue
(parenchyma) which projects tangentially, producing light-colored lines often joining;
pores somewhat
separated,
especially
in
the
outer
portion
of
the
annual
ring.
(This is not shown as clearly in the illustrat ion of white ash, figure 2
12, as
it appears
on a smoothly cut end surface by reflected light.)
In black ash wood the parenchyma
is scant and projects little,
if any, from the pores.
The rays
in
all the ashes are too
fine
to be
distinctly visible without
a
lens.
Chestnut resembles
the heartwood
of
the
ashes,
especially black
ash,
but
is
lighter
in weight and has comparatively many pores in the summerwood, the pores
being arranged in radial groups.
Elm can be distinguished from ash by its numerous
summerwood pores arranged
in wavy tangential lines.
(e) The True Hickories.
Shagbark hickory (Carya ovatd)
(A, B, D, and northern part of E).
Shellbark hickory (Carya laciniosa)
(D).
Mockernut hickory (Carya tome atom)
(B, D, E).
Pignut hickory (Carya glabra), also known as black hickory (B, D).
The wood of the true hickories
is very heavy and very hard and ranks high in
toughness as a rule.
The sapwood
is several inches wide.
The heartwood
is reddish brown and
is
without characteristic odor or taste.
The annual rings are clearly defined by a zone of larger pores in the springwood.
The pores in both springwood and summerwood are rather few and isolated.
The
most characteristic feature
of the hickories
is
the numerous
(5
to
20)
fine,
light-
colored tangential lines (parenchyma)
in each annual ring.
A lens
is necessary
to
see these lines distinctly.
The rays are not visible without a lens
(fig. 2-13).
Hickory
is not ejasily confused wijth other woods.
The great hardness and fine
lines of parenchyma distinguish
it from other commercial species.
(f) Pecan (Carya illinoensis)
, also known as sweet pecan (western half of D and E).
Although pecan
is a species of hickory in the botanical sense,
it belongs
to a
group distinct from the true hickories
(see above) and its wood
is somewhat lighter
in weight, softer and
less tough, on the average.
It, however,
is suitable for uses
where a strong wood, but not the high degree of toughness characteristic of the true
hickories,
is desired.
Concomitant with its lower density,
it
also shrinks less.
The wood of pecan resembles that of true hickory closely in structure and color,
although the pores decrease more gradually in size from the inner to the outer part
of the annual ring, making the wood
less distinctly ring porous
(fig.
2-14).
The
heartwood also
is more reddish in color, as a rule, although both
of these features
often are not
sufficiently distinct
to distinguish positively the wood of pecan from
that of the true hickories.
(g) Black Walnut (Juglans nigra)
(B, D, and northern half of E).
Black walnut
is heavy,
hard, and
usually
straight-grained.
The heartwood
has a rich chocolate-brown color.
The sapwood
is nearly white except when dark-
ened by steaming.
The annual rings are failry distinct, for the pores
in the springwood gradually
decrease in size toward the outer limit of each annual ring.
Most of the pores are
visible without
a lens, but the rays are very fine
(fig. 2-15).
The color and distinct pores are usually sufficient
to distinguish black walnut
from
all other woods.

--- PAGE 26 ---
ANC BULLETIN—WOOD AIRCRAFT INSPECTION AND FABRICATION
Figure 2-13.—Shagbark hickory
Cross section magnified 15 diameters.

--- PAGE 27 ---
WOOD
21
Figure 2-15.—Black walnut.
Cross -ection minified 15 diameters.

--- PAGE 28 ---
ANC BULLETIN—WOOD AIRCRAFT INSPECTION AND FABRICATION
Figure 2-16.—Mahogany.
Cross section magnified 15 diameter
Figure 2-17.—Khaya.
Cross section magnified 15 diameters

--- PAGE 29 ---
WOOD
23
(h) Mahogany
(Swietenia
spp.)
(native
in
southern
Florida,
Mexico,
Central
America, northern South America, and the West Indies).
Mahogany has a lustrous reddish-brown appearance, turning darker on exposure
to light.
It varies greatly in weight.
The lighter pieces are often classed separately
as "baywood."
The wood
is practically odorless and
tasteless.
The growth rings (probably annual rings), which
are defined by light-colored
lines, are widely variable in width from one thirty-second to one-half inch or more
(fig. 2-16).
The pores are plainly visible without a lens and uniformly distributed
throughout
the growth
ring,
appearing
as
grooves on
the
longitudinal
surfaces.
Numerous
pores" contain
dark,
amber-colored
gum.
The
rays
are
also
distinct
without
a
lens.
Khaya resembles mahogany more than any other wood.
It has about the same
color, and the pores are fully as distinct without a lens, but
the
fine, light-colored
lines which define the growth rings are missing, thus affording an easy method
of
distinguishing the two woods.
(Compare figs. 2-16 and 2-17.)
Sweetgum ami birch can be stained
so
as
to imitate mahogany surprisingly
well, but on close inspection
it will be found that the pores of sweetgum and birch
are
not
distinctly
visible without
a
lens.
(i) Khaya (Khaya spp.) (West Coast of Africa).
Khaya, frequently called "African mahogany" in the trade, resembles mahogany
in
color, structure, and properties but differs in having slightly larger pores and no
well-defined growth
rings
(fig.
2-17).
Occasionally narrow
zones
of
less
porous
wood occur, but
these must
not be confused with the sharply defined white
lines
found in mahogany.
The weight
of the two woods is similar, although mahogany
averages
a
little
heavier.
Like mahogany, khaya has pores plainly
visible without a
lens, many
of the
pores containing a dark amber-colored gum.
(j) American Beech (Fagus grandifolia—formerly Fagus atropunkea)
(A, B, D, E,
and eastern half of C).
American beech
is a heavy, hard wood, without characteristic odor or
taste.
The heart wood has a reddish
t inge, varying from
light
to mod erately dark.
The
sapwood is usually several inches wide and passes gradually into the heartwood.
The pores are invisible without a lens and decrease in size, slightly and gradually,
from the inner to the outer portion of each ring
(fig. 2-18).
Some of the rays are broad, being fully twice as wide as the largest pores on
cross sections.
On radial surfaces the larger ones appear as conspicuous reddish-
brown "flakes," and on tangential surfaces as darker dashes, measuring about one-
eighth inch with the grain.
The other rays are very fine.
Maple resembles beech, except that in maple tin
1 widest rays are about the same
width as the largest pores and not so conspicuous on the radial surface.
American
sycamore resembles beech in structure; but
all the rays
in sycamore are wide and
therefore appear more numerous, and the wood is considerably lighter in weight
.
(k) American Sycamore (Platanus oeeidentalis), sometimes called plane.
(Occurs
in all States east of the Great Plains.)
The wood of American sycamore is moderately heavy, being just slightly heavier
than sweetgum.
It usually has interlocked grain and is subject to shake, especially
in large trees.
The pale-reddish sapwood
is from
to 3 inches wide and merges
gradually into the reddish-brown heartwood.
It
is without
characteristic odor or
taste.
The annual rings are, as a rule, distinct, being defined by a narrow, more light
colored band in the outer part of each ring.
The pores are not visible without a lens
and fairly uniform
in size, except that they are slightly smaller in the extreme outer
portions of the annual rings.

--- PAGE 30 ---
ANC BULLETIN
WOOD AIRCRAFT INSPECTION AND FABRICATION
Figure 2-18.—American beech.
Cross section magnified 15 diameters.
Figure 2-19.—American sycamore.
Cross section magnified 15 diameters.

--- PAGE 31 ---
wood
25
A striking characteristic of sycamore is the numerous relatively large rays con-
spicuous on smoothly
cut end
surfaces
(fig.
2-19) and
as darker reddish-brown
"flakes" up to three-sixteenths inch along the grain on radially cut lumber and veneer.
(1) Black Cherry (Prunus serotina) (A, B, C, D, E).
The wood of black cherry is moderatly heavy, fairly straight-grained, and without
characteristic odor or taste.
The sapwood
is narrow.
The heartwood has a lus-
trous, reddish-brown color.
The annual rings are fairly well defined on account of the slightly larger por es of
the springwood, which decrease in
size gradually toward the outer limit of each
annual ring.
The pores are not visible without a lens.
Figure 2-20.—Black cherry.
Cross section magnified 15 diameters.
The rays are very distinct on the cross section, the larger ones being as wide as
the largest pores
(fig. 2-20).
Cherry is easily distinguished from most other woods by its color.
Mahogany
has a similar color, but the pores in mahogany are easily visible without a lens and
frequently contain a reddish-brown gum.
(m) The Maples.
Sugar maple (Acer saccharum)
(A, B, C, D).
Black maple (Acer nigrum)
(B, D).
Red maple (Acer rubrum)
(A, B, C, D, E).
Silver maple (Acer saccharinum) (A, B, D, E, and southern half of C).
Sugar maple and black maple, both classed as "hard maple," are heavy, hard, and
difficult to cut across the grain.
In these respects they differ from. silver maple and
red maple, which are classed as "soft maple," and are not quite so heavy and hard,
although red maple is heavier and harder than silver maple.
The following ranges
in specific gravity have been found in these species (table 2-2):

--- PAGE 32 ---
20
ANC BULLETIN —WOOD AIRCRAFT INSPECTION AND FABRICATION
Figure 2-22.—Sugar maple.
Cross section magnified 15 diameters.

--- PAGE 33 ---
WOOD
Table
2-2.
Specific gravity values of four maples
27
Species
Specific gravity based on weight when oven dry and volume
When green
When oven dry
Minimum
Average
Maximum
Minimum
Average
Maximum
Sugar maple
Black maple
1
-
Red maple..
Silver maple
0. 49
. 49
. 44
. 38
0. 56
. 52
. 49
. 44
(). 77
. 57
. 53
. 52
0. 58
. 56
. 50
. 42
0. 68
. 62
. 55
. 51
0.
8fi
. 67
. 61
. 61
1 Data available on only a small number of specimens.
Further tests may give appreciably different values.
The sapwood
is wide in
all the maples and
is often sold separately as "white
maple."
The heartwood
is light reddish-brown, without characteristic odor or taste.
The annual rings are defined
by
;i
thin
reddish layer usually conspicuous on
dressed
longitudinal
surfaces.
The pores are
all very small and uniformly distributed throughout the annual
rings
(figs. 2-21 and 2-22).
The rays are very
distinct without
a
lens, and under
a lens the largest ones
appear fully as wide as the largest pores.
On radial surfaces the rays are conspicuous
as small reddish-brown
"flakes" about one thirty-second to one-sixteenth inch wide
with the grain.
In sugar maple only part of the rays are as wide as the pores; the
others
are very
fine,
being barely
visible with
a
lens.
In both
the
soft maples
nearly
all the rays appear broad, although usually not quite so broad as the large
ones of sugar maple.
They give the appearance, however, of being more numerous.
This is a rather fine distinction, and an inspector should have samples for comparison.
Birch and beech resemble maple somewhat, although a little experience with the
woods will readily show the difference.
Birch has larger pores, visible as fine grooves
on dressed
surfaces, and
the rays on
the
cross
section
are not
distinctly
visible
without a lens.
In beech some of the rays are very conspicuous, being fully twice
as wide as the largest pores, and the pores decrease in size and number toward the
outer part of each annual ring.
(n) The Birches.
Yellow birch (Betula lutea)
(A, B, C).
Sweet birch
(Betula
lento), also known as black birch and cherry birch (A, B,
and eastern half of D).
Alaska birch {Betula neoalaskana)
(Alaska).
Paper birch (Betula papyrifera)
(A, C, and northern part of B).
The woods of the yellow birch and sweet birch are so much alike that
as
a
rule
no distinction
is made between the two, although sweet birch
is somewhat heavier.
The yellow birch
is
the more abundant
of the
two.
The heartwood
of both
is
marketed as "red birch" and the sapwood as "yellow birch."
The wood is heavy to
very heavy, straight or curly grained.
Alaska birch and paper birch are similar in properties, both being moderately
heavy and moderately hard.
The sapwood of all the
birches
is comparatively wide and
practically
white;
the heartwood
is light to dark reddish brown.
The heartwood of Alaska and paper
birch in trees of commercial size frequently
is infected with decay.
Brich wood
is
practically odorless and tasteless.

--- PAGE 34 ---
28
ANC BULLETIN —WOOD AIRCRAFT INSPECTION AND FABRICATION
The annual rings are sharply but not conspicuously defined by a thin layer of
denser tissue in the outer part of each annual ring
(fig. 2-23).
The pores are of
almost uniform size throughout the annual rings and barely visible, under a good
light, on a very smoothly cut cross section.
On dressed longitudinal surfaces the
pores appear as fine grooves. The rays are not visible without a lens, their diameter
being much smaller than that of the largest pores.
Yellow birch and sweet birch cannot positively be distinguished from each other
by means
of the wood
alone.
Neither can Alaska birch and paper birch be dis-
Flot'BE 2-23.—Yellow birch.
Cross section magnified 15 diameters.
tinguished from each other, but they can in many cases be differentiated from yellow
and sweet birch by their lower weight, although there
is some overlapping,
as
is
indicated by the following ranges
in specific gravity of the wood of these species
at heights in the tree 8 to 16 feet above ground
(table 2-3):
Table 2-3.
Specific gravity values for four birches
Specific gravity based on weight when oven dry and volume
Species
When green
When oven dry
Minimum
Average
Maximum
Minimum
Average
Maximum
Sweet birch
0. 53
0. 60
0. 68
0. 60
0. 71
0. 81
Yellow birch
_
.
. 48
. 55
. 61
. 55
. 66
. 74
Alaska birch
.
. 44
. 49
. 55
. 51
. 59
. 66
Paper birch
_
. 42
. 48
. 54
. 54
. 60
. 66

--- PAGE 35 ---
wood
29
Paper birch usually has numerous pith flecks
(sec. 2.30) which are absent or
comparatively scarce in yellow and sweet birch, as a rule, although they sometimes
are common in the latter two species and scarce in paper birch.
River birch (Betula
nigra), which is rarely cut into lumber, also has numerous pith flecks, as a rule.
Maple is occasionally confused with birch, but the two are easily distinguished
by the fact that
in maple the pores are much smaller and the rays wider, the latter
being very distinct without a lens.
(o) Sweetgum
(Liquidatnbar styraciflua),
also known as red gum (Southern parts
of B, D, E).
Sweetgum
is moderately heavy, with somewhat interlocked grain, and without
characteristic odor or
taste.
The sapwood
(sold as "sapgum")
is highly
variable
in width.
It is white, with a pinkish hue, or often blued with sap stain.
The heart-
wood
is reddish brown, often with irregular darker streaks.
The wood has a very
Figure 2-24.—Sweetgum.
Cross section magnified 15 diameters.
unifomi structure.
The annual rings and pores are not distinct to the unaided eye,
but the rays are fairly distinct without a lens
(fig. 2-24).
The fine, uniform texture, interlocked grain, and reddish-brown color are usually
sufficient to distinguish sweetgum from other woods.
(p) Yellowpoplar (Lirindendron tulipifera), Also known as whitewood, tulip poplar,
tulip tree (B,D,E).
Yellowpoplar
is moderately
light, straight
grained, and without
characteristic
odor or taste.
The sapwood is from
1 inch to several inches wide.
The heartwood is
light to moderately dark yellowish brown with a greenish tinge, occasionally purplish
brown.
The annual
rings
are
limited by
light-colored
lines.
The
pores
are
evenly
distributed throughout the annual ring, and
are
too small
to be
visible with the
unaided eye.
The rays are distinct without a lens but narrower than the largest pores
(fig. 2-25).
The
heavier
grades of yellowpoplar are
difficult
to distinguish from
magnolia and cucumbertree.
568338—44
3

--- PAGE 36 ---
30
ANC BULLETIN—WOOD AIRCRAFT INSPECTION AND FABRICATION
(q) Southern Magnolia
(Magnolia grandiflora) ,
also
called evergreen magnolia.
(Coastal Plain form southern North Carolina to eastern Texas.)
This species is much like yellowpoplar in color and structure but is appreciably
heavier and stronger.
The heartwood normally
is greenish yellow or brown, but
occasionally
it exhibits various shades of purple to almost black.
It has no char-
acteristic odor or taste.
The annual rings are fairly distinct on smooth surfaces, being defined by narrow,
whitish lines.
The pores are too small to be visible without a lens, uniform in size,
and evenly distributed in the annual ring.
The rays are barely visible without a
lens, being light colored and about as wide as the largest pores.
A similar species of magnolia, called sweetbay (Magnolia virginiana), growing
in the southeastern portion of the country from southern New England to Texas, is oi
Figure 2-25.—Yellowpoplar.
Cross section magnified 15 diameters.
some commercial importance.
No
test data on the wood are available, but
it
is
reported to be similar to southern magnolia.
Cucumbertree
(Magnolia
acuminata)
is
easily
confused
with
yellowpoplar
as well as with other species of magnolia, although
it averages somewhat heavier
than yellowpoplar.
It
is not quite so heavy as southern magnolia and has narrower
rays.
It
is frequently sold as yellowpoplar.
It grows in the same region, except in
Florida and along the South Atlantic coast.
(It can be positively distinguished from
yellowpoplar and other species of magnolia with a compound microscope.)
(r) Basswood
(Tilia glabra,
Tilia heterophylla, and other species),
also known as
linden (A, B,C,D,E).
Basswood is a light, soft, straight-grained wood with a creamy white or very pale
brown color.
The heartwood is not clearly defined from the sapwood.
Occasionally
the heartwood has an abnormal reddish-brown color.
It is without taste, but has a
slight characteristic odor even when dry.
The wood is diffuse porous, the pores being
invisible without a lens.
The rays are fairly distinct on the end surface and often
conspicuous on the radial surface (fig. 2-26).

--- PAGE 37 ---
WOOD
31
(s) Cottonwood {Populus sjrp.) (B, C, D, E, F).
Cottonwood
is light to moderately light,
soft, and more or
less cross-grained.
The straighter-grained lumber warps less and
is believed
to come from
old, slow-
growing trees known as "yellow cottonwood" in distinction from the "white cotton-
wood," which usually has wide annual rings and is more subject to warping.
Cotton-
wood is without taste but has a slight characteristic odor.
The heartwood, which is
light grayish brown, is not clearly defined from the sapwood.
The pores, which are barely visible, to the naked eye, are very numerous and of
about uniform
size throughout the annual
ring.
The rays
are very
fine,
barely
visible with a lens (fig. 2-27)
.
Light-weight water tupelo resembles cottonwood but has smaller pores.
Yellow-
poplar is similar in weight and hardness, but its greenish tinge usually distinguishes it.
Basswood has a more creamy-white color, smaller pores, and more distinct rays.
Figure 2-26.—Basswood.
Cross section magnified 15 diameters.
(t) Water Tupelo
(ATyssa
aquatica),
also known
as
tupelo
gum
and
tupelo.
(Coastal and Mississippi bottomlands of E.)
This
is one of the most variable of native species of wood.
Trees growing in
inundated swamps usually have swelled butts which contain exceedingly light wood,
whereas 10 to 16 feet above the ground the wood may be normal.
Ranges in specific
gravity from 0.19 to 0.52 have been found in trunks, and even lighter wood
is pro-
duced in the roots of this species in wet situations.
The wood characteristically has
interlocked grain.
The wide sapwood
is dead white in color, and the heartwood
is light brown'sh
gray.
It
is without characteristic odor or taste.
The pores are very small
(invisible without a lens), rather uniform in size, and
fairly evenly distributed throughout the annual ring, which is bounded by a narrow
line sometimes difficult to see clearly.
Occasionally three or more pores are adjacent
in radial rows, as seen with a hand lens on a smoothly cut surface, a fact which dis-
tinguishes this wood from the sapwood of sweetgum, in which the pores are not in
distinct radial rows.
Compare figures 2-24 and 2-28.
The rays are very fine, a fact

--- PAGE 38 ---
ANC BULLETIN—WOOD AIRCRAFT INSPECTION AND FABRICATION
Figure 2-28.—"Water tupeio.
Cross section magnified 15 diameters.

--- PAGE 39 ---
wood
33
which,
together with
the small pores and inconspicuous annual
ring boundaries,
makes the wood unusually featureless except for its interlocked grain.
The wood of swamp" tupelo (Nyssa biflora), which grows along the coast from
Maryland
to Texas,
is indistinguishable from that of water tupelo and
is usually
marketed as such.
Blackgum (Nyssa sylratica) does not produce as light wood and
has darker heartwood, but even so it is difficult
to distinguish from the heavier wood
of the other two species.
Conifers
(u) The Cedars.
Alaska yellow-cedar (Chamaeeyparis nootkatensis) , also known as Alaska cypress
(western portion of H and northward along the coast to Alaska).
Figure 2-29.—Port Orford white-cedar.
Cross section magnified 15 diameters.
Port Orford white-cedar (Chamaeeyparis lawsoniana) , also known as "Port Or-
ford cedar"
(soutlrvvestern Oregon and northwestern California).
Northern white-cedar (Thuja occidentalis)
(A, B, C).
Western redcedar (Thuja plieata) (H, northern F).
California incense-cedar (Liboceelrus decurrens) (Oregon and California).
The wood of Port Orford white-cedar
is moderately light in weight, straight-
grained, and with a pungent, spicy odor and
taste.
The sapwood
is not clearly
defined from the heartw
rood, which is very pale bimvn in color.
The summerwood
is not dense and hard, as in many coniferous w
roods, and the
springwood is a little firmer than in the western redcedar, thus making Port Orford
white-cedar a wood very uniform in structure and less spongy than some of the other
cedars
(fig. 2-29).
The odor and very light-brown color are usually enough to identify Port Orford
white-cedar.
Alaska yellow-cedar is similar to Port Orford white-cedar in weight and struc-
ture but
is almost clear yellow in color.
The odor is less spicy, more disagreeable,
but also strong and characteristic.

--- PAGE 40 ---
ANC BULLETIN—WOOD AIRCRAFT INSPECTION AND FABRICATION

--- PAGE 41 ---
WOOD
35
Western
redcedar
is
light
in
weight
and
straight-grained.
The
sapwood
is
rarely over
1 inch wide.
The heartwood
is reddish brown, with the characteristic
odor of cedar shingles and a somewhat bitter taste when chewed.
The wood
is not
"pitchy" and contains no resin ducts, although
it contains a slight quantity of aro-
matic oils.
The annual rings are distinct, moderate
in width, with a thin but well-defined
band of summerwood
(fig. 2-30).
The spriugwood
is very soft and spongy.
Northern white-cedar resembles western redcedar in odor and
taste but gen-
erally
is without the reddish hue; usually
it has narrower annual
lings,
less pro-
nounced summerwood, and averages lighter in weight.
California incense-cedar
is also very
similar to western
redcedar, although
it
has wider sapwood as a rule.
Particles of amber-colored resin in the ray
cells, as
seen on the radial surface with a good hand lens, are abundant in California incense-
cedar
but
almost absent
in
the western
redcedar.
In
California
incense-cedar
(fig. 2-31) the spriugwood
is firmer than in western redcedar, making the wood as a
whole more uniform
in
texture.
Although
the odor and
taste resemble those
of
western redcedar, they are more acrid in California incense-cedar.
Figure 2-32.—Eastern white pine.
Cross section magnified 15 diameters.
(v) The White Pine Group.
Eastern white pine (Pinus strobus)
(A, B, C).
Western white pine (Pinus monticola), also known as Idaho white pine (F, H, I).
Sugar pine {Pinus lambertiana)
(I).
Eastern and western white pine are very similar in the character of the wood.
They are light
to moderately
light, straight-grained, and practically tasteless but
have a slight, yet distinct, resinous odor.
Of the two, the western species is slightly
heavier.
The sapwood varies from
1 to several inches in width.
The heartwood
is
creamy brown to light reddish brown, especially reddish
at knots.
The annual rings are distinct, but the summerwood is not a pronouncedly darker
or appreciably harder layer.
Through a lens, the resin ducts appear on the
cross

--- PAGE 42 ---
36
ANC BULLETIN—WOOD AIRCRAFT INSPECTION AND FABRICATION
section
as specks or minute openings
(fig.
2-32).
On longitudinal
surfaces they
usually are visible to the naked eye as yellowish-brown lines.
Exudations of resin
occur occasionally, especially when the wood is warmed.
Since the eastern and western white pines are very similar in appearance and
properties,
it
is not necessary to distinguish between the two commercially.
The
outer portion of ponderosa pine logs usually has narrow annual rings, with a very
thin layer
of summerwood approximating the white pines
in appearance, and
is
sometimes sold as "white pine."
It usually can be distinguished, however, by its
horny, glistening layer of summerwood, especially in the wider rings, in which it is
more
conspicuous.
(Compare
figs.
2-32 and
2-34.)
Often
the summerwood
is
more distinct on the longitudinal surface.
In a shipment of ponderosa pine lumber,
numerous boards with conspicuous layers of summerwood may usually be found.
Figure 2-33.—Sugar pine.
Cross section magnified 15 diameters.
Sugar pine is very much like other species of the white pine group in structure
and properties.
The sapwood
is from
1 to several inches wide.
The heartwood is
very
light
brown,
only
slightly darker than the sapwood and
practically never
reddish, as
is the case quite often in the white pines.
Brown stain, which
is com-
mon,
is caused by drying the lumber under certain conditions.
The summerwood
never appears as a horny, glistening band as in the hard pines.
The wood of sugar pine has a slightly coarser texture than that of white pine;
that
is,
the fibrous
cells and resin ducts have a greater average diameter.
The
distinction is rather fine, however, to use without a compound microscope (fig. 2-33).
On a longitudinal surface the resin ducts usually are more conspicuous as brownish
lines, but in some pieces of sugar pine they are inconspicuous, and occasionally in
eastern white pine, western pine, and ponderosa pine they may be just as prominent
as in any sugar pine.
White granular exudations with a sweetish taste are quite common in sugar pine
lumber and when present are the most reliable means of distinguishing it from other
pines.

--- PAGE 43 ---
WOOD
37
(w) The Yellow Pine Group.
Ponderosa pine (Pinus ponderosa)
(F, G, H,
I).
Red
pine. (Pinus resinosa), also called Norway pine
(A, northern part'of B, C).
Ponderosa pine
is one
of the lightest and weakest woods
of the yellow pine
group and
averages only
slightly
heavier than western
white
pine.
It
is more
variable, however, some of the more vigorous second growth approximating southern
yellow pine in structure and properties.
Red pine
is somewhat heavier than ponderosa pine, on the average, and
less
variable in weight.
The sapwood of both species varies from 2 to 4 inches in width,
and the heartwood
is light reddish brown, becoming darker on exposure
to
light.
The heartwood has
a
distinct
resinous
odor,
especially when
freshly
cut.
The
summerwood of both species, which
is dark and hornlike, distinguishes them from
species of the white pine group, although often
it
is very narrow, especially in pon-
derosa pine.
(Compare figs. 2-34 and 2-35.)
(Red pine is the only one of the native
Figure 2-34.—Ponderosa pine.
Cross section magnified 15 diameters.
pines that can positively be distinguished from all other native species of pine with
a compound microscope.)
(x) Douglas-Fir
(Pseudotsuga
taxifolia),
also known
as
red
fir,
yellow
fir,
and
"Oregon pine" (export)
(F, G, H, I).
Douglas-fir differs from true firs (white
fir, noble
fir, balsam
fir, etc.) in that it
is heavier, stronger, more durable, and has resin ducts and distinctly darker heart-
wood.
The heartwood has
a reddish
hue,
usually
quite pronounced,
especially
after exposure, although in old coast
firs the outer part
of the heartwood
is
less
reddish and
is marketed
as
"yellow
fir."
The
heartwood
of
Douglas-fir
has a
characteristic odor when worked.
The sapwood
is from one to several inches wide.
The annual rings are made distinct by a conspicuous band
of summerwood.
Resin ducts are not so distinct as in the pines, usually appearing as whitish specks in
the summerwood.
Often several ducts are in short tangential rows, a feature not
normally found in the pines.
(Compare figs. 2-35 and 2-36.)
Slight exudations of
resin on cross sections are common or can usually be made to appear slightly by
warming the wood.
The wood
is moderately heavy to heavy.

--- PAGE 44 ---
ANC BULLETIN—WOOD AIRCRAFT INSPECTION AND FABRICATION
Figure 2-35.—Red pine.
Cross section magnified 15 diameters.
Figure 2-36.—Douglas-fir.
Cross section magnified 15 diameters.

--- PAGE 45 ---
WOOD
:;«>
With a compound microscope, Douglas-fir can easily be distinguished from
all
other commercial woods by the presence of fine spirals in the fibers that resemble
the thread in a nut.
This can be seen under a microscope on
a longitudinal split
surface without preparing a microscopic slide.
(y) Western Larch
(Larix occidentalis)
(F, H).
Larch
resembles
Douglas-fir
considerably but has narrower sapwood
(rarely
over
1 inch) and, instead of being reddish in color, the heartwood
is russet brown
(fig. 2-37). The resin ducts
in the two
species are
of about
the same
character,
although the fir is more resinous as a rule.
(z) The Spruces.
Wliite spruce (Picea glauca—formerly Picea canadensis)
(A, C).
Red spruce (Picea rubra)
(A, B).
Sitka spruce (Picea sitchensis) (Along coast from northern California into Alaska).
The spruces are light to moderately light, usually straight-grained woods.
In
the white spruce and red spruce the heartwood
is as light colored as the sapwood,
but in Sitka spruce the
