Repository: Kai-C-Clarke/vintage-glider-knowledge-base

# Vintage Glider Knowledge Base

**A community archive of vintage glider documentation, maintained for the benefit of inspectors, restorers, and enthusiasts — and to support AI-assisted airworthiness research.**

---

## 📁 Upload Your Files Here

**Google Drive upload folder (anyone with this link can add files):**

👉 **https://drive.google.com/drive/folders/1TkleSGRi_L-Vv60ijjaLGmXRwfzECZcc**

No GitHub account needed. Just click the link and drag your files in.

---

## What We're Looking For

Everything is welcome. Nothing is too obscure. In particular:

- **Original manufacturer documentation** — flight manuals, maintenance manuals, rigging guides, parts lists

File: wood_construction/anc19_chapters/part_03.txt
heartwood has a light reddish tinge, making it a little darker
than the sapwood.
The annual rings are clearly defined by a distinct, but not very hard and horny,
band of summerwood.
Spruce resembles the white pines in texture, but the resin
ducts are fewer and smaller in spruce (compare figs. 2-32 and 2-38), usually appear-
ing on the cross sections as whitish specks in the summerwood and on longitudinal
surfaces as faint lines.
Pitch pockets are occasionally found
in spruce, and slight
exudations of resin occur on cuts made before the wood is seasoned.
On account
of
its reddish
tinge,
Sitka spruce might be confused with
tight
grades
of Douglas-fir.
The
fir, however, has wider summerwood,
except
in very
narrow
rings;
therefore,
rings
of
average width
should
be
compared.
Split
or
smoothly dressed tangential surfaces of Sitka spruce usually have numerous slight
indentations which give
it a "pocked" appearance never found in Douglas-fir
(fig.
2-39).
This
characteristic
is more pronounced
in
material with narrow annual
FinuRE 2-37.—Western larch.
Cross section magnified 15 diameters.

--- PAGE 46 ---
40
ANC BULLETIN—WOOD AIRCRAFT INSPECTION AND FABRICATION
Figure 2-39.— Split tangential surfaces of Sitka spruce and Douglas-fir showing the "pocked" appearance
of the
spruce,
not
found in Douglas-fir.
This characteristic is most pronounced in Sitka spruce with narrow rings and is almost entirely absent
in very wide-ringed material.

--- PAGE 47 ---
WOOD
41
rings and may be missing entirely in wide-ringed spruce,
especially that near the
center of the tree.
Occasionally the eastern spruces also show this uneven tangential
surface to a slight extent.
Some ponderosa pine trees also develop
this "pocked"
appearance of the wood, but the pine can be distinguished by the large and more
numerous resin ducts and darker heartwood.
Engelmann spruce (Picea engelmanni)
is a common tree of the Rocky Mountain
and Cascade Ranges.
That growing in the United States averages lighter in weight
than Sitka spruce and therefore a smaller percentage
is of suitable strength for use
in aircraft.
The wood of Engelmann spruce cannot be distinguished from that of
white and red spruce by its color or cellular structure.
(aa) The Cypresses.
Baldcypress (Taxodium distichurn)
(E).
Pondcypress (Taxodium ascendens)
(E).
Tbese two species cannot be distinguished by means of the wood alone.
Tbey
are highly variable in color and weight.
Commercially, the wood
is often classified
Figure 2-40.—Baldcypress.
Cross sectiorfmagnified 15 diameters.
as "white," "yellow," "red," and "black" cypress according to color, but these are
arbitrary terms without definite meaning.
As a rule, the darker grades are heavier,
but that
is not always the case.
The heartwood has a
characteristic rancid odor
when fresh.
In dry wood the odor is less pronounced, but can often be detected by
whittling or, better yet, sawing the wood and holding the sawdust to the nostrils.
The wood is without characteristic taste.
The weight varies from moderately light
to moderately heavy.
The annual rings usually are irregular in width and outline
(fig. 2-40).
The
summerwood
is very distinct but narrow, although often wider than in the cedars.
Cypress wood feels greasy or waxy to the touch, especially the heavier and darker
kinds.
Resin ducts and exudations
of resin are absent.
Baldcypress resembles the cedars and redwood somewhat; but the cedars have
an aromatic odor and spicy taste, and redwood
is tasteless and odorless.

--- PAGE 48 ---
42
ANC BULLETIN—WOOD AIRCRAFT INSPECTION AND FABRICATION
(bb) Redwood {Sequoia sempervirens)
.
(Northwestern portion of
I.)
Redwood can
easily be distinguished from other native species
(except giant
sequoia, which grows in the Sierra Nevada Mountains but
is not commercially im-
portant) by its moderately light, reddish brown wood without odor or taste.
West-
ern
redcedar heartwood,
with which
it
is most
easily confused, has pronounced
odor and taste.
It has no pores or resin ducts (fig.2-41)
.
The summerwood, although
usually narrow,
is rather dense.
The color may vary from light to dark shades of
reddish brown.
Figure 2-41.—Redwood.
Cross section magnified 15 diameters.
(cc) The True Firs.
Noble fir (Abies nobilis)
(H).
California red fir (Abies magnified)
(I, southern H).
Pacific silver fir (Abies amabilis) Western half of H and I and along the coast
to southern tip of Alaska).
White fir (Abies concolor) (G, H, I).
Grand fir (Abies grandis) (H, and northwestern parts of F and I).
These and other species of lesser importance belong to the true, or balsam
fir
group, which
is distinct from Douglas-fir.
Both heartwood and sapwood
of white
fir, grand
fir, and Pacific silver fir are nearly white in color—more specifically, the
springwood
is white but the summerwood
is brownish with a lavender tinge.
In
noble
fir
(fig. 2-42) and California red
fir the springwood as well as the summer-
wood has a faint reddish tinge, making it difficult to distinguish these species from
western hemlock, which they also resemble closely in structure.
In fact, it often is
not possible to distinguish these species without a compound microscope.
Although
the summerwood
is distinct in
all of these species,
it is not as hard as in Douglas-
fir.
The wood is light to moderately light in weight.
Resin ducts are normally absent in the true firs, although occasionally tangen-
tial rows of traumatic ducts (abnormal ducts due
to an injury)
are present, but
exudations of resin rarely occur.
The wood
is practically odorless and tasteless.

--- PAGE 49 ---
WOOD
Figure 2-42.—Noble fir.
Cross section magnified 15 diameters.
Figure 2-43.—Western hemlock.
Cross section magnified 15 diameters.

--- PAGE 50 ---
44
ANC BULLETIN—WOOD AIRCRAFT INSPECTION AND FABRICATION
(del) Western Hemlock
(Tsuga
heterophylla) .
(F,
H,
and
northwestern
Cali-
fornia.)
This is a moderately light, straight-grained species.
The sapwood is not readily
distinguished from the heartwood, which is pale brown in color with a reddish tinge.
Narrow bands of summerwood, which are not very hard, clearly define the annual
rings
(fig. 2-43).
The springwood as well as the summerwood
is slightly reddish,
which makes
it
difficult
to
distinguish hemlock from noble
fir.
Resin ducts
are
normally absent, although frequently tangential rows of traumatic resin ducts are
found, appearing in the form of dark lines on transverse and longitudinal sections.
Resin does not ordinarily exude from these ducts, and the wood may be said to be
non-resinous for all practical purposes.
2.16. Key for the Identification of Wood Useful in the Construction of Airplanes
(Unless otherwise directed,
ail observations as to structure should be made on
cross sections of rings of average width cut smoothly with a sharp knife;
and all observations as to color should be made on freshly cut longitudinal
surfaces of the heartwood.
A lens with a magnifying power of from 8 to
15 diameters should be used.)
Hardwoods
I. Wood with pores.
The pores are conspicuously larger than the surrounding cells, although in
some species they are not
visible without magnification.
Neither the pores nor the
fiber
cells are in continuous radial rows.
(For "Wood without pores," see II, p. 47.)
A.
Ring-porous woods; that
is, the pores at the beginning of each annual ring are compara-
tively large, forming a distinct porous ring, and decrease in
size more or less abruptly
toward the summerwood.
(For "Diffuse-porous woods," see B, p. 45.)
1. Summerwood figured with irregular V-shaped patches of pores and light-colored tissue
extending across the annual
rings and
visible without a lens on a smoothly cut
cross
section.
Many
rays
very
broad and
conspicuous.
Wood heavy
to
very
heavy.
The Oaks.
a.
Pores
in
the summerwood
very
small and
so numerous
as
to be
exceedingly
difficult to count under a lens; pores in the springwood of the heartwood more or
less completely plugged with tyloses; except in chestnut oak, in which they are
more open.
Heartwood brown, usually without reddish tinge.
The White Oak Group, page 13.
b.
Pores
in the summerwood larger,
distinctly
visible with (sometimes without) a
hand lens, and not so numerous but that they can readily be counted under a
lens; pores in the springwood mostly open; tyloses not abundant.
Heartwood
brown, usually with reddish tinge.
The Red Oak Group, page 15.
2. Summerwood figured with long or short wavy bands running more or
less parallel
with the annual rings, and visible without a lens on a smoothly cut cross section.
Rays not distinct without a lens.
a.
Careful examination with a hand lens shows that the pores of the summerwood
are very numerous and joined so as to form more or less wavy tangential bands.
Grain frequently interlocked.
The Elms.
aj.
Large pores in the springwood usually in one row, except in very wide rings.
Heartwood light reddish brown.
Sapwood usually more than
1 inch wide.
a2 . Rows
of pores
in
the springwood conspicuous because they are large
enough
to be plainly visible without a lens; they
are mostly open,
containing only a few tyloses; and they
are
fairly
close together.
Wood moderately heavy; fairly easy to cut.
American Elm, page
15.
b2. Rows
of
pores
in
the springwood
inconspicuous because they
are
small, being barely visible without a lens; they are closed with tyloses,
especially in the heartwood
; and they often are somewhat separated.
Wood heavy; difficult to cut.
Rock Elm, page 15.
Cedar Elm, page 15.

--- PAGE 51 ---
WOOD
45
b]. Large pores
in springwood
in
several rows; mostly open,
containing few
tyloses.
Heartwood
deep
reddish
brown.
Sapwood
usually
less
than
1 inch wide.
Wood moderately heavy.
Slippery Elm, page 15.
b.
Careful examination with a hand lens shows the pores of the summerwood to be
few and isolated (or occasionally in radial rows of two or three), but surrounded
by light-colored tissue (parenchyma), which projects more or less tangentially,
occasionally
connecting pores widely separated,
especially toward the outer
portion of the annual rings,
drain usually straight.
The Ashes.
ai.
Projections of light-colored tissue from the pores of the outer summerwood
comparatively long and distinct.
Heartwood grayish brown, occasionally
with reddish
tinge.
Sapwood wide and usually present
in wide boards.
Wood heavy.
Green Ash, page 17.
White Ash, page 17.
bi.
Projections of light-colored tissue from the pores of the outer summerwood
short,
often
absent.
Heartwood grayish brown.
Sapwood usually
less
than 1 inch wide and therefore scarce in lumber.
Wood moderately heavy.
Black Ash, page 17.
3. Summerwood not figured with radial or tangential bands distinctly visible without a
lens.
Pores in the summerwood comparatively few and isolated or in radial rows
of two or three.
Rays not distinctly visible without a lens.
a. Numerous
continuous,
fine,
light-colored,
tangential
lines
(parenchyma)
inde-
pendent of the pores in each annual ring plainly visible under a lens.
Sapwood
wide; heartwood reddish brown.
Wood very heavy.
a,i.
Pores decreasing in size abruptly from springwood to summerwood.
The True Hickories, page
19.
bi.
Pores decreasing in size more or less gradually from springwood to summer-
wood.
Pecan, page 19.
b. No fine lines of parenchyma visible except occasional short projections of paren-
chyma from the outermost pores of the summerwood.
Sapwood narrow; heart-
wood grayish brown.
Wood moderately heavy.
Black Ash, page
17.
B.
Diffuse-porous woods; that
is, the pores are of about uniform size and evenly distributed
throughout each annual ring, or
if they are slightly larger and more numerous in the
springwood they gradually decrease in size and number toward the outer edge of the ring.
1.
Pores comparatively large and conspicuous, plainly visible without a lens.
a. Heartwood dark chocolate brown.
Pores usually contain tyloses.
Wood heavy.
Black Walnut, page 19.
b. Heartwood reddish brown.
Many pores partly
filled with dark amber-colored
gum.
Wood moderately heavy to heavy.
ai.
Fine,
light-colored,
continuous
tangential
lines
varying from one
thirty-
second to one-half inch apart, probably borders of annual rings, plainly
visible without a lens.
Mahogany, page 23.
bi. No
fine,
light-colored,
tangential
lines
present,
although
lighter
colored
zones without sharp boundaries may be present.
Khaya, or "African Mahogany" page 23.
2.
Pores
not
plainly
visible
without
a
lens
(although
barely
visible under
favorable
conditions in birch and cottonwood).
a.
Largest rays fully twice as wide as the largest pores; visible on the radial surfaces
as conspicuous "flakes."
Heartwood light reddish brown.
ai.
Practically all rays on transverse and tangential surfaces broad and appear-
ing crowded; up to three-sixteenths inch wide with the grain on radial or
tangential surfaces.
Pores crowded,
decreasing
little,
if any,
in
size at
extreme outer portion
of the annual rings.
Wood moderately heavy.
American Sycamore, page 23.
568338—44
4

--- PAGE 52 ---
ANC BULLETIN—WOOD AIRCRAFT INSPECTION AND FABRICATION
bi. Only part of the rays on transverse and tangential surfaces broad, the others
narrower than the largest pores, therefore not appearing crowded; up to
one-eighth
inch
wide with
the
grain
on
radial
or
tangential
surfaces.
Pores crowded in springwood, decreasing in size and number in the outer
portion
of the annual rings, thereby giving
rise to a harder and darker
band of summerwood.
Wood heavy.
American Beech, page 23.
b.
Largest rays about as wide
as,
or
slightly wider than, the largest pores.
ai. Heartwood deep reddish brown.
Sapwood usually less than \% inches wide,
Pores slightly decreasing in size from inner to outer portion of each annual
ring, thereby defining the annual rings.
Rays conspicuous on the radial
surface, but not darker than the surrounding wood.
Wood moderately
heavy.
Black Cherry, page 25.
bi. Heartwood
light
reddish
brown.
Sapwood
usually
several
inches
wide.
Pores of uniform size throughout the annual ring.
The rings defined by
thin reddish-brown
layer,
usually conspicuous
also on longitudinal
sur-
faces.
The
ra,ys
conspicuous
on
the
radial
surface
as
reddish-brown
flakes one thirty-second to one-sixteenth inch wide with the grain.
a 2 . Wood heavy,
difficult to cut across the grain with a knife.
Only part
of the rays broad,
the others very
fine,
barely
visible with a
lens.
Pith flecks rarely present.
Black Maple, page 25.
Sugar Maple, page 25.
b2- Wood moderately
heavy,
fairly easy
to
cut
across the
grain with a
knife.
Practically
all the rays broad, but not so broad as
in sugar
maple, therefore not so prominent but giving the appearance of being
more numerous.
Pith flecks common.
Red Maple, page 25.
Silver Maple, page 25.
C]. Heartwood yellowish or brownish, with greenish tinge, sometimes purplish
hill never reddish brown.
Wood moderately heavy.
Southern Magnolia, page 30.
c.
Largest rays narrower than the largest pores.
aj.
Pores comparatively large under a
lens, and barely
visible without a lens
under conditions of good light
; visible without a lens on a smooth longi-
tudinal surface as fine grooves.
a 2 . Heartwood brown or reddish brown; without characteristic odor.
a 3 . Wood heavy to very heavy.
Sweet Birch, page 27.
Yellow Birch, page 27.
b 3 . Wood moderately heavy.
Alaska Birch, page 27.
Paper Birch, page 27.
b 2 . Heartwood
grayish
white;
with
faint
but
characteristic
odor when
worked.
Wood light to moderately light.
Cottonwood, page 31.
bj.
Pores very small, not visible without a lens.
a2 . Heartwood reddish brown, often figured with irregular darker streaks;
sapwood white or pinkish.
Wood moderately heavy; grain usually
interlocked.
Sweetgum, page 29.
b 2 . Heartwood yellowish or brownish,
usually with greenish
tinge, some-
times
purplish,
never
reddish
brown.
Wood
moderately
light
to
moderately heavy.
Grain usually straight.
Cucumbertree, page 30.
Yellowpoplar, page 29.
c 2 . Heartwood light colored.
a 3 . Heartwood
creamy
white
or
occasionally
slightly
reddish,
not
clearly
defined
from
the
sapwood.
Larger
rays
conspicuous
under a lens;
2 to
10 pore-widths apart.
Rays often conspic-
uous on radial surfaces as flecks (sometimes reddish) up to three

--- PAGE 53 ---
WOOD
47
thirty-seconds inch wide with
(he
grain.
Wood
light; lias faint
odor when worked.
Grain usually straight.
Basswood, page 30.
D3. Heartwood light gray,
clearly but not conspicuously defined from
white sapwood.
Rays
not. conspicuous under
lens,
all
1
to
3
pore-widths
apart.
Inconspicuous
on
radial
surfaces.
Wood
light
to moderately heavy; without characteristic odor.
Grain
usually interlocked.
Water Tupelo, page 31.
Softwoods
Wood without
pores.
The fibrous
cells
(tracheids)
very
small;
practically uniform
in
size
except
in
the summerwood,
where
they
are
narrower
radially;
arranged
throughout
in
definite radial rows.
Kays very fine.
A.
Resin ducts present;
visible without a lens on
longitudinal
surfaces
as brownish
lines.
Occasionally pitch pockets, pitch streaks, and exudations of resin also present.
Resin-
ous, or pitchy, odor.
1.
Individual
resin
ducts
very
distinct on
cross
sections
under
a
lens,
appearing
as
minute openings; numerous, but normally not in rows.
The Pines.
a. Summerwood inconspicuous and only slightly harder than the springwood when
cut across the grain.
Heartwood light reddish or creamy brown.
Wood light
to moderately light.
Eastern White Pine, page 35.
Western White
Pine, page 35.
Sugar Pine, page 35.
b. Summerwood conspicuously darker and harder than the springwood, appearing
as a glistening layer on transverse or longitudinal surfaces, although usually
narrow.
Wood
moderately
light
to
moderately
heavy.
Ponderosa Pine, page 37.
Red Pine, page 37.
2.
Individual resin ducts indistinct on cross sections under a lens, appearing as whitish
specks; not numerous, frequently in tangential rows of two or more.
a.
Heartwood reddish or yellowish; with characteristic slightly resinous odor different
from pine.
Wood moderately
light to moderately heavy.
Douglas-fir, page 37.
b. Heartwood moderately dark brown or reddish brown, much darker than sapwood;
odorless.
Wood moderately heavy.
Western Larch, page 39.
c.
Heartwood pale reddish brown,
slightly darker than sapwood; odorless.
Wood
moderately light.
Sitka Spruce, page 39.
d. Heartwood almost, white, same color as sapwood; odorless.
Wood moderately
light.
Red Spruce, page 39.
White Spruce, page 39.
B. Resin ducts, pitch pockets, pitch streaks, and exudations of resin normally absent.
1. Odor of dry wood distinctive.
a.
Heartwood
light canary
yellow.
Odor not
spicy
or
aromatic, somewhat
dis-
agreeable.
Wood moderately heavy.
Alaska Yellow-Gedar, page 33.
b. Heartwood pale brown, not reddish.
ai. Odor pungently spicy.
Heartwood not much darker than sapwood.
Wood
moderately light.
Port Orfokd White-Cedar, page 33.
bj. Odor
mildly
aromatic,
not
pungent.
Heartwood
distinctly
darker than
sapwood.
Wood very light.
Northern White-Cedar, page 33.

--- PAGE 54 ---
48
ANC BULLETIN—WOOD AIRCRAFT INSPECTION AND FABRICATION
c. Heartwood moderately light to dark brown or reddish brown.
aj. Heartwood with bitter taste, odor resembling cedar shingles.
Wood
light,
ao. Rays,
as seen under a hand
lens on
freshly
split radial
surface,
light
brown,
rarely
containing amber-colored
specks
of
resin.
Spring-
wood not firm.
Sapwood usually less than
1 inch wide.
Western Redcedar, page 33.
b2- Rays, as seen under a hand lens on freshly split radial surface, orange
red with numerous fine amber-colored specks
of
resin.
Springwood
firm.
Sapwood usually over
inches wide.
California Incense-Cedar, page 33.
bi. Heartwood without
characteristic
taste, odor somewhat rancid.
Longitu-
dinal surfaces often feel and appear waxy.
Weight variable from moder-
ately light to moderately heavy.
Baldcypress, page 41.
2.
Odor of dry wood
faint, not distinctive— practically odorless and
tasteless.
Wood
light to moderately light.
a.
Heartwood medium to dark reddish brown, sapwood white.
Redwood, page 42.
b. No distinction in color between heartwood and sapwood, both pale reddish brown.
Springwood white, summerwood brown with lavender tinge.
Pacific Silver Fir, page 42.
White Fir, page 42.
bi. Springwood and summerwood pale reddish brown.
California Red Fir, page 42.
Noble Fir, page 42.
Western Hemlock, page 44.
2.2. GENERAL CHARACTERISTICS.
2.20.
Specific Gravity and Unit Weights of Wood.
The specific gravity or unit
weight of a piece of wood based on its weight and volume when oven dry or at a
known moisture content affords a good index of its strength when free from weakening
defects.
In any species pieces of low specific gravity are almost invariably low in
strength properties for the species.
Consequently specifications for aircraft lumber
and requirements for important parts include minimum allowable values of specific
gravity.
Also, in order to avoid exceptionally heavy pieces upper limits of specific
gravity are included for some species (sec. 2.414).
Since both the weight and volume
(below the fiber-saturation point) of a piece of wood change with changes in moisture
content,
it
is necessary to specify conditions under which the weight and volume
are to be measured.
For convenience specific gravity requirements for wood in aircraft are based on
weight and volume when oven dry.
Some of the current issues of AN specifications
for aircraft woods give, in addition to the minimum values of specific gravity on this
basis, equivalent values of weight per cubic foot (including moisture) at several values
of moisture content in the range of 8 to 16 percent as alternatives.
Specification AN-W-4a describes three methods for the determination of specific
gravity based on weight and volume when oven dry.
These are designated respect-
ively "Volumetric displacement,"
"Linear measurement," and "Empirical."
The
first two depend on obtaining the weight and volume of pieces of wood after they
have been dried to zero moisture content.
Obviously, they can be used only on
samples and are not applicable to actual airplane parts.
The "Empirical" method
may be applied to actual parts, or to full-sized pieces of lumber and is readily usable
for production control.
It depends on determining the weight
(in pounds) and the
volume
(in cubic
inches),
estimating the moisture content by moisture meter or
otherwise, dividing weight by volume, and multiplying the result by a factor F which
takes into account the units of weight and volume employed, the expected shrinkage
from the current moisture content to zero, and the weight of moisture included in the
piece.
The result is a computed value of specific gravity based on weight and volume

--- PAGE 55 ---
WOOD
49
when oven dry-
Values for F for a number of aircraft species and for different values
of moisture content are given in a table included in the specification.
Table 2-4 gives average and minimum permissible values of unit weight for the
oven-dry condition and for 15 percent moisture content together with values of the
change
in unit weight accompanying a change
of
1
percent in moisture content.
1
The averages at 15 percent may be used directly to compute the average weights of
wood parts at that moisture content and with the aid of values from columns 11 or
12 the average weight at some other moisture content may be computed.
The tabu-
lated minimum weights may be used to determine whether or not a piece of material
is above the specified minimum weight.
The following example illustrates this use:
A spruce spar 1% 6 by h){ inches by 17/4 feet is found to weigh 17.35 pounds, and the
moisture content indicated by an electric moisture meter is 11 percent.
What is the
specific gravity of the spar based on weight and volume when oven dry?
1 The values in table 2-4, columns 4 and in
fi to 12, inclusive, were derived from the averages in columns 2 and 3 and the mini-
mum given in column 5 by the steps indicated in the footnotes to the table.
Values of minimum permissible weights per cubic foot
at 15 percent moisture content in this table do not agree exactly with those in the several AN specifications for aircraft woods and
computations made from this table may disagree slightly with tho:-e that may be made from table 1 of AN Specification AN-W4a.
In general, the discrepancies are not significant.
They are due to slight differences in the assumptions on which the several sets
of underlying computations are based.
Library

--- PAGE 56 ---
ANC BULLETIN
.11
il
I
l!
2 1
§
1
?3
a
If!
WOOD AIRCRAFT INSPECTION AND FABRICATION
i£!ii§gi§g!§gS!§S§Sgigs!§§IS
§ SSSllslggSSS
siillillliiiSllillliiillill
g glll§lglll§S
I
Ssiiigii2iiigi?isssiiiHsissi
= iiiiiiiiiiii
I
I
Si
II
s
lifiii

--- PAGE 57 ---
WOOD
iO >o t>
<
yf a>
vr>
c
M O — >H »
as
d to
CO CO h" N f5 N t"- t*»
CO ^ CX)
^t" OS O -T CM
N H H CI h W iM M
OOOOOOC.O
COOOOOOO
S.9
a a a cm w cm cm cm
d.2
•§c8
2 d
^
c3
ooiO'-cocatc-ciO'—
i
CM CN CM C4 CM CM CM CO
^coosco'c^oo'c'
11
CM CM IH CM CM rH CI
:
85
"S3
°ia
c.S
11
-
CD
CiJ3
0°
03 ,Q
g o
s.s
*a
^ si
£ to
O
I a
a a
o g
0v
C3
J=j=
la
- 0J
°
Si 5 =
a ™<o v
ooooc^ccr-f: o «o
-t- CO —' -30
OS OS
r-<
is 2
t-i o
cj V
+j a d ^
F JSj**
> 52 S c *^
o
t.
cj a -.
Co So"
o s.a^.g
-
-- .<s
t a ~
<u x
* ° „'« a
2 „ £ > a
a = aef
S SsSJS
3 3
aaaas
3 3 Sfl-i
to a ° S
^
-
W O
o
3
.
-
B 3 « 3 3 «
2rj5 33-3 s :<
3.s I
111 c I S-g'SsJ
»s sag
u 3 3 a 3
e s j s * a
.
<" (C ^
'_• 3 a 3 3 %
..
_
*5 3
a s « |.as.s.s.a.a*
«
t s?= a
a u o a
<£
2
'£ £ i 3 5 5 3 3 3
to
w s ^- „
^
|> S^^g-;;:, 3 =
a *c
*e
^
a
01

--- PAGE 58 ---
52
ANC BULLETIN—WOOD AIRCRAFT INSPECTION AND FABRICATION
The weight per cubic foot of the spar at
1 1 percent moisture content is
:
17.35
1.0625X5.5
144
= 24.43 lb. per cu.
ft.
X17.5
From column 12, table 2-4, the adjusting constant for
1 percent change of moisture
content
for spruce
is
0.120.
0.120X11 = 1.32.
This
value deducted from
24.43
(the weight per cubic foot at 11 percent moisture content) equals 23.11 pounds per
cubic foot on an oven-dry
basis.
From
table
2-5,
23.11 pounds per cubic
foot
equals a specific gravity of 0.371.
This is the specific gravity of the spar based on
its weight and volume when oven dry.
Figure 2-44.—Flotation method of determining specific gravity or unit weight.
The operation may be expedited and the ac-
curacy enhanced if the vessel is filled to overflowing and the water line marked on the specimen immediately after immersion.
Obviously also the data of table 2-4 can be used to establish schedules of mini-
mum acceptable weights
of parts having known volumes and moisture content.
For example, the required weight of a spar of noble
fir at 15 percent moisture con-
tent is 23.9 pounds per cubic foot (table 2-4, column
10).
If a spar of this species
has a volume of 0.710 cubic foot and weighs
16.85 pounds at 11 percent moisture
content, what
will be
its weight per cubic
foot
at
15 percent moisture content?
Then the weight of the spar per cubic foot is
16.85
0.710 or 23.73 lb.
From column 12, table 2-4, the constant for adjusting weight per cubic foot for
noble
fir
is 0.095 per
1 percent moisture.
To adjust the weight from
11 percent
moisture content to
15 percent moisture content add (4X0.095)
or 0.38
to 23.73
pounds per cubic
foot.
This
equals
24.11 pounds per cubic
foot
at
15
percent
moisture content.
Therefore,
this spar
is acceptable since the minimum weight at
15 percent moisture content is 23.9 pounds per cubicJbot.

--- PAGE 59 ---
WOOD
53
The weight of the spar at any other moisture content may be obtained
in a
similar manner.
2.200.
Flotation Method.
A rapid method
of determining the specific gravity
or the unit weight consists of determining the proportion of a piece of wood with
parallel sides and square ends that is submerged when
it is floated in water with the
longer dimension vertical or nearly
so.
That
is
illustrated by
figure 2-44.
The
piece
is carefully lowered into a container of water until
it floats freely and then
quickly removed so
that water
is not absorbed.
Also
the water level
is marked
on
the
sample
before
the
wetted
length
is
extended by
capillary
action.
The
average wetted length is measured, and this, divided by the total length,
gives the
specific gravity
directly
of oven-dry samples.
With samples
of known
moisture
content below the fiber-saturation point the values obtained by the flotation method
may be converted
to grams per cubic centimeter or weight per cubic foot at
15
percent moisture content, or to similar values on an oven-dry basis or to any desired
moisture content for comparison by use of the constants from table 2-4, columns
11 and 12.
For example, if the wetted length of a specimen of sweet or yellow birch having
a moisture
content
of
12
percent
is
six-tenths
of
its
total
length,
the
grams
per cubic centimeter value is 0.60.
To convert this to specific gravity on an oven- f
dry weight and volume basis, multiply 0.00140
(the adjusting
constant
for
sweet
and yellow birch from table 2-4) by 12 and subtract the product, 0.0168 from 0.60.
This gives a specific gravity on the basis of weight and volume when oven-dry of
0.60 minus 0.017, or 0.583.
For the same sample to adjust the value of grams per cubic centimeter
at
12
percent moisture content
to grams per cubic centimeter
at
15
percent
moisture
content, add 3X0.00140, or 0.0042, to 0.60 (gram per cubic centimeter at 12 percent
moisture
content)
which
equals
0.604 gram
per
cubic
centimeter
at
15
percent
moisture.
With careful manipulation the flotation method has been found to give results
accurate
to about
0.01 gram per cubic centimeter.
If a large proportion
of the
surface is end grain,
as, for example, in a section
1 inch by
1 inch extending across
the width of a board, speed
is essential in making the immersion and marking the
water line in order to avoid error from the absorption of water.
The use of the flotation method may be facilitated by estimating values directly
from specimens marked in
10 equal units of length or by comparing them with a
scale of equal length so marked.
For determining the acceptability of material the
required immersion depth may be marked on specimens before test.
2.201.
Specific Gravity of Veneer.
A
method
for
determining
the
specific
gravity or unit weight of wood in thin sheets, such as veneer or plywood, by means
of a large graphic chart and spring balance is described in Forest Products Laboratory
Mimeograph 1397 "A Rapid Method of Determining the Specific Gravity of Veneer."
2.202. Conversion Equivalents.
Tables 2-5 and 2-6
list equivalents between
pounds per cubic foot and grams per cubic centimeter or specific gravity that will
be useful when conversion between these units is desired.
Means of arriving at grams per cubic centimeter or pounds per cubic foot by
the use of different units of weight and measurement
are given in table 2-7.

--- PAGE 60 ---
ANC BULLETIN—WOOD AIRCRAFT INSPECTION AND FABRICATION
Table 2-5
Pounds per cubic foot and corresponding specific gravity values
Pounds
Specific
Pounds
Snocific
t-J IJ\j*-
: 111 V
1
Pm
1 11 H ^
OJJ
ill v.
per cubic
trra vitv
per cubic
irrQ V'it V
1^1 i r
f*iihi/*
foot
foot
foot
i n
J u
n
i An
U. loU
no
Z»
n
A a n
a a
n TOT
0. 737
1
1
1
1
.1/0
on
Zy
. 400
47
TCO
. 753
1 o
1
Z
i no
.
i yz
on
oU
.101
. 4o L
48
. 769
1.3
. ZUo
Q 1
. 4y/
a n
t
4y
. 785
1 A
14
OO
1
. ZZ4
oZ
-
1
">
. 01
OU
on 1
. 801
. Z4U
66
. ozy
ol
. 817
10
. Job
34
. o4o
coz
. 833
1 /
070
. Z i Z
oo
. ool
53
. 849
18
. 288
36
. 577
54
. 865
19
. 304
37
. 593
55
. 881
20
. 321
38
'. 609
56
'. 897
21
. 337
39
. 625
57
. 913
22
. 353
40
. 641
58
. 929
23
. 369
41
. 657
59
. 946
24
. 385
42
. 673
60
. 962
25
. 401
43
. 689
61
. 978
26
. 417
44
. 705
62
. 994
27
. 433
45
. 721
62. 4
1. 000
Table
2-6.
Specific gravity values and corresponding pounds per cubic foot
Specific
Pounds per
Specific
Pounds per
Specific
Pounds per
gravity
cubic foot
gravity
cubic foot
gravity
cubic foot
0. 15
9. 4
0. 44
27. 5
0. 73
45. 6
. 16
10.
. 45
28.
1
. 74
46. 2
. 17
10. 6
. 46
28. 7
. 75
46. 8
. 18
11. 2
. 47
29. 3
. 76
47. 4
. 19
11. 9
. 48
30.
. 77
48.
. 20
12. 5
. 49
30. 6
. 78
48. 7
. 21
13.
1
. 50
31. 2
.79
49. 3
. 22
13. 7
. 51
31. 8
. 80
49. 9
. 23
14. 4
. 52
32. 4
. 81
50. 5
. 24
15.
. 53
33.
1
. 82
51. 2
. 25
15. 6
. 54
33. 7
. 83
51. 8
. 26
16. 2
. 55
34. 3
. 84
52. 4
. 27
16. 8
. 56
34. 9
. 85
53.
. 28
17. 5
. 57
35. 6
. 86
53. 7
. 29
18.
1
. 58
36. 2
. 87
54. 3
. 30
18. 7
. 59
36. 8
. 88
54. 9
. 31
19. 3
. 60
37. 4
. 89
55. 5
. 32
20.
. 61
38.
1
.90
56. 2
. 33
20. 6
. 62
38. 7
. 91
56. 8
. 34
21. 2
. 63
39. 3
. 92
57. 4
. 35
21. 8
. 64
39. 9
. 93
58.
. 36
22. 5
. 65
40. 6
. 94
58. 7
. 37
23.
1
. 66
41. 2
. 95
59. 3
. 38
23. 7
. 67
41. 8
. 96
59. 9
. 39
24. 3
. 68
42. 4
. 97
60. 5
. 40
25.
. 69
43.
1
. 98
61. 2
. 41
25. 6
. 70
43. 7
. 99
61. 8
. 42
26. 2
. 71
44. 3
1. 00
62. 4
. 43
26. 8
. 72
44. 9

--- PAGE 61 ---
wood
55
Table 2-7.
Conversion factors for grams per cubic centimeter and pounds per cubic foot
Given
To get—
Grams per cc.
Multiply by
Pounds per cu. ft.
Multiply by
Weight in grams
62. 4
Volume in cubic centimeters
Weight in pounds
0. 016
Volume in cubic feet
Weight in pounds
2. 31
144
Length in feetX width in inches X thickness in inches
Weight in pounds
27. 7
1728
Volume in cubic inches
Weight in ounces
1. 73
108
Volume in cubic inches
Weight in grams
. 061
3. 81
Volume in cubic inches
2.203. Decimal Equivalents of Fractions of an Inch.
= 0. 0625
9/
716 —
. 5025
Ys =
. 125
5/
/8 —
. 025
=
. 1875
11/,
/16—
. 0875
% =
. 25
3/ —
/4 —
. 75
Yn =
. 3125
13/
/lti
. 8125
%
-
.375
% =
. 875
=
.4375
%=
. 9375
% =
.5
2.204. Weights of Wood Members.
The weight per foot of length of a mem-
ber having parallel sides may be computed as follows:
Example: To find the weight per
1 foot of length of a spar
V/o by 5% inches in
cross section having a moisture content of 12 percent.
1. The volume of
1 foot of length=
1-5 * 5
;
625 X 1 = 0.0580 cu.
ft,
°
144
2. From table 2-4 the average weight of spruce at
15
percent moisture
con-
tent=27.2 pounds per cubic foot.
3. Adjust pounds per cubic foot to the moisture content of the spar by use of
the constant 0.120 from table 2-4 for each
1 percent change
in moisture from
15
percent.
4. At 12 percent moisture content
1 cubic foot of the spar=27.2— 3 X0.120=
26.84, or
1 foot of length of the spai-20.84X0.0580= 1.57 pounds per foot of length.
2.21. Moisture Content.
2.210. Moisture Content of Green Lumber.
In living
trees, sapwood generally
contains more water than heartwood.
This
is
particularly
true
of
the
conifers,
in the sapwood of which there
is often considerably more water than in the heart-

--- PAGE 62 ---
56
ANC BULLETIN—WOOD AIRCRAFT INSPECTION AND FABRICATION
wood.
On the other hand, in many of the hardwoods the moisture content of heart-
wood and sapwood
is more uniform—a
condition which
also
applies
to some
of
the softwoods.
Both sapwood and heartwood frequently contain more moisture at the base of
the
tree than higher up, but
whether the upper part or butt
of a
tree contains
more moisture per average unit vol

File: wood_construction/anc19_chapters/part_04.txt
ume for the entire cross section depends upon the
species and conditions under which the tree grew.
Trees with much more moisture
in the sapwood may contain more water in proportion to their volume ha the top
logs because these generally contain a larger proportion of sapwood.
On the other
hand,
trees
in which the moisture
distribution
is more nearly uniform
as a rule
contain more water per unit volume or weight in the butt logs.
Green butt logs
of sugar pine, western larch, redwood, and western redcedar often
sink in
water,
although the upper logs float.
It
is a common
belief that
trees contain more moisture during the growing
season, when the sap
is said to be "up," than in the fall and winter when the sap
is said to be "down."
This belief has no foundation in fact.
Tests made in the
United States and Canada show that trees cut in the winter contain fully as much
water as
trees
cut
in the summer.
Tests made in the tropics indicate as much or
more moisture
in
trees before
the rainy season than immediately
after the rainy
season.
The sapwood of living trees often contains more than 100 percent of moisture,
and trees have been found in which the moisture content was over 300 percent of
the dry weight.
In such cases the cell walls are fully saturated, and the cell cavities
are almost filled with water.
In the heartwood of some green conifers the moisture
content is as low as 30 percent.
There
is a maximum amount of moisture which wood of any specific gravity
can hold.
For example,
if a piece
of wood could have a
specific gravity
of
1.5
(actually such wood does not exist)
it would contain no air space and would be all
wood substance so that there could be no room for moisture; a piece of wood with
a specific gravity (based on oven-dry weight and green volume) of 0.40 could hold
a maximum of 185 percent moisture, based on the dry weight of the wood.
The moisture content of seasoned wood
is dependent upon the humidity and
temperature of the surrounding
air as discussed under "Seasoning and Storage of
Lumber"
(sec. 5.0).
2.211. Moisture Content Determination.
Two
methods
of
making
moisture
content determinations for wood are recognized:
(!) by determination based upon
the drying of a sample in an oven and
(2) by means of electric moisture meters.
They
are not interchangeable, but they do complement one
another,
since each
has a distinct field of usefulness not covered by the other.
An accurate determination of the moisture content of a test section of wood
can be made by
the oven-dry method,
regardless
of
original
moisture
content,
moisture
distribution,
size,
species,
density,
or
temperature
of
the
stock
being
tested.
On the other hand,
it means cutting into and causing waste of a part of
the original board or plank and 24 hours or more for drying before the moisture
content can be determined.
Since the moisture content will vary between pieces
in a given lot or shipment, a number of tests by either method must be made to
obtain an average.
Such an average can be in error to whatever extent the tests
made did not fully represent the total
lot.
Intelligent selection of test pieces and
a suitable number of samples will minimize such error.
2.2110. Oven-dry Method.
The
moisture content
of wood by
the oven-dry
method is determined as follows:

--- PAGE 63 ---
WOOD
57
1.
Select a representative sample of the material.
2. Immediately after sawing, remove
all loose splinters and weigh the sample.
3. Put sample in an oven maintained at a temperature of 212° to 221° F. (100° to
105° C.) and dry until constant weight is attained.
4. Reweigh the sample to obtain the oven-dry weight.
5. Divide the loss in weight by the oven-dry weight and multiply the result by 100
to get the percentage of moisture in the
original sample.
Tims,
(W—D)
Percentage moisture =
^— 100,
whereW= original weight as found under 2 above,
D= oven-dry weight as found under 4 above.
First Step:
If possible, the sample should be taken at least 2 feet from one end
of the piece.
Wood gives off or takes on moisture more rapidly from the end grain
than from side grain; as a result, there may be considerable difference between the
moisture content at the end and elsewhere in a
stick.
For this reason, a sample
from within about a foot of the end of a long board may not be representative.
Short pieces of wood dry out much more rapidly than longer ones.
In order
to reduce the time required for drying,
therefore, the length of the sample in the
direction of the grain should usually be about
1 inch.
With material
1 square inch
or less in cross-sectional area, however, a sample more than
1 inch long is generally
desirable, and the length in this case may be chosen so as to give the sample a vol-
ume of 2 or more cubic inches.
The other dimensions may be equal to the cross
section of the board from which the sample is taken.
Second Step:
It
is important that the weight be taken immediately after the
sample
is cut,
for the material
is subject to moisture changes on exposure to the
air.
The degree and rapidity of changes are dependent on the moisture content of
the piece and the air conditions to which it is exposed.
In order to insure good results, the weights should be correct to within at least
one-half of
1 percent.
The metric system of weights
is very convenient
in making moisture determi-
nations.
The kind of scales to be used and the size of smallest graduation necessary to
insure the specified accuracy will depend on the weight, and consequently the size,
of the sample and kind
of wood.
Small spring postal
scales reading
to one-half
ounce are not suitable for accurate weighing of small moisture samples.
Third Step: When placed in the oven for drying, the samples shoud be open-
piled to allow free access of air to each piece.
The oven should have some ventila-
tion, thus allowing the evaporated moisture to escape.
A thermometer should be
provided by which
the temperature can be
ascertained
at any
time.
Excessive
temperatures or excessive periods in the drying oven will cause distillation of the
wood, and erroneous results will be obtained.
Ordinarily, in the case of low-density
woods, 12 hours' oven drying
is sufficient, while high-density woods may require 48
hours' oven drying.
Fourth Step: As
in the case
of the
first weight taken,
it
is essential that the
sample be weighed immediately after being removed from the oven.
Fifth Step: A typical example
of the computation necessary for determining
the percentage of moisture
is:
A 2- by 2- by 1-inch sample of air-dry Sitka spruce weighed 30.8 grains.
The
sample
after oven-drying weighed 27.5 grams.
Find the moisture content of the
sample.
p
<
(30.8-27.5)
330
19
Percentage moisture =-
-X 100 ~^-z=y^-
27.5
li. 5

--- PAGE 64 ---
58
ANC BULLETIN—WOOD AIRCRAFT INSPECTION AND FABRICATION
2.2111. Electric Moisture Meters.
Electric moisture meters give an instanta-
neous moisture content reading, based on the effect of the moisture on the electrical
resistance or capacity of the piece.
The values are affected by a number of factors,
such as density,
species, temperature, moisture distribution, and thickness of ma-
terial.
The presence
of glue
or paint may
affect the accuracy.
Many moisture
meters are limited to readings covering a moisture-content range between 7 and 25
percent.
Moisture meters
will not
satisfactorily serve in place
of kiln samples used in
dry kilns for guidance of kiln operation.
However, the work of an inspector charged
with the control of moisture
in wood may be greatly facilitated and the value of
his judgment enhanced by
the
use
of
electrical
moisture-indicating instruments.
These instruments give instantaneous readings and are sufficiently accurate for the
control of moisture content of materials being processed, or purchased under mois-
ture content specifications.
Since such materials are generally of a single species,
the necessary corrections can be made
for species and for temperatures, approxi-
mately between 30° and
100°
F.,
thus greatly simplifying the procedure.
Occa-
sional check readings should be made
against
stock
of the same shipments and
species where the moisture content has been determined by the oven-dry method.
Such check readings should preferably be made before cutting on the same section
used to determine moisture content by the oven-dry method.
It
is not
to be ex-
pected that the moisture-meter readings will agree absolutely in each case with the
oven-dry determination.
When differences occur, the oven-drying tests should be
resorted to and should take precedence over the meter readings.
The following example indicates how a moisture meter might be used: A given
lot of airplane spruce
is
to be taken from the storage piles into the cut-up room.
The specification limits the moisture content to a range of 1% percent above and
below the average and states the average acceptable.
Oven-dry tests are made of a
number of pieces, and moisture-meter tests are made on the same pieces.
The first
test may indicate a moisture content of 9 percent, and the meter may indicate 10
percent after corrections for species and density have been made.
It may be as-
sumed that
all other material of the same
species,
density, and moisture content
would give the same reading on the meter.
The inspector may correct for the dif-
ference between the two methods of moisture determination and continue with the
meter method to check as many pieces as are necessary, even all pieces under some
conditions,
discarding
all material
that
did
not
fall within the acceptable range.
All material not acceptable could be returned to the storage shed for further con-
ditioning.
Moisture meters would be valuable also
in checking the moisture con-
tent of air-dry stock before shipment from the mill.
The electrical-resistance type is generally supplied with a range of measurement
of 7 to 25 percent, although some meters have special scales extending to about 60
percent.
Measurements made within the higher range are not
, however, so accurate
as those made at from 7 to 25 percent.
Fortunately, most measurements needed are
between 7 and 25 percent, and the higher range is used only in special cases.
Measurements of electrical resistance with a portable meter become very
dif-
ficult to make at moisture content values below 7 percent because of the high elec-
trical resistance of dry wood.
The electrical resistance of wood varies with species
and temperatures, and corrections should be applied for these variables.
Instruments which measure the electrical capacity of wood may also be used for
determining variations in moisture content.
In this case, a high frequency field
is
created by the instrument adjacent to the electrode.
Materials introduced into this
electrical field absorb energy and affect the flow of current in the circuit
.
This change
is shown by a meter which may contain a calibra tion for a single species, or an arbi-
trary scale may be used which can be converted into moisture content readings from
tables supplied by the manufacturer.
Variations in the density of the wood affect

--- PAGE 65 ---
WOOD
59
the accuracy of the capacity-type instrument, so that the instrument should not be
used indiscriminately on species of unknown calibration.
The following conditions should be observed in making moisture content tests
electrically:
(1) Follow the written instructions of the manufacturer of the moisture meter.
(2) Apply corrections for species, temperature, or density when necessary.
(3) Measurements should be made at several points on the faces of the boards.
(4) No measurements should be made on the end of lumber.
(5) Moisture content values should not be assumed when calibrations have not
been made.
(6) Drive needle points
full depth and with the current
flow
parallel
to the
grain.
(7)
Plate electrodes, such as on capacitance type meters, should not be used
on rough lumber.
(8) Measurements should not be made on lumber which has been subjected to
surface wetting, such as rain or fog.
(9) Measurements above 100° F. or below 30° F. are not recommended because
of lack of satisfactory temperature-correction data.
(10)
If the needle points cause splitting of veneers, disregard the readings.
(11) Moisture content measurements with needle electrodes on plywood should
be regarded as approximate, since glue lines containing electrolytes are likely to show
moisture-content values that are too high.
(12) The use of moisture meters on material thicker than
1 inch should be per-
mitted
if contact points are driven to a depth equal to one-fifth of the thickness of
the material.
(13)
If a moisture meter does not function properly, it should be returned to the
manufacturer for recalibration.
2.22. Rings per Inch.
Kings per inch, or its inverse, the width or thickness of
growth rings, is a measure of the rate of diameter growth of the tree.
Rings per inch
is not in any species a definite criterion of strength.
Specifications for aircraft woods
include requirements for a minimum number of rings per inch in order to decrease the
probability of low strength values in coniferous species and the likelihood of objec-
tionable warping in either hardwoods or softwoods and to promote uniformity in
the material
(sec.
2.414).
Material below the required minimum
specific gravity
and having low strength values is more likely to be found among pieces of coniferous
species with a number of rings per inch below the specified minimum or, regardless
of
species, among
pieces with an
exceptionally large number
of
rings per
inch.
Rejection of material on the basis of the number
of rings per inch
is somewhat
arbitrary, because
it does not always reflect the strength of the piece.
Rings per inch should be measured at the end of a piece of wood and in a radial
direction.
Measurement or count on a longitudinal surface
is accurate only when
the surface
is truly radial or edge grained.
2.2 3. Amount of Summerwood.
The inspector should not use the amount of
summerwood as a sole criterion for acceptance or rejection of airplane material.
In some
species
the proportion
of summerwood
is indicative
of the
specific
gravity and therefore of the strength.
This is particularly true of southern yellow
pine and
Douglas-fir.
After some
practice
the
inspector
will
be
able,
through
observation of the proportion of summerwood, to form a fairly good idea of whether
any particular piece is considerably below, considerably above, or near the required
specific
gravity.
The proportion
of summerwood,
however,
is not
a
sufficiently
accurate indicator of strength to permit its use as the sole criterion for the acceptance
or rejection of airplane material.
For example, a piece of wood may contain a large
percentage of summerwood and show a good weight but yet may be brash because
of such defects as compression wood, compression failures, and decay.
Also sum-

--- PAGE 66 ---
60
ANC BULLETIN—WOOD AIRCRAFT INSPECTION AND FABRICATION
mcrwood
itself may be of variable density, though such differences are not easily
recognized.
2.24. Shrinkage of Wood.
Wood,
like many
other
materials,
shrinks
as
it
loses moisture and swells as it absorbs moisture.
While wood in its green condition as it comes from the tree may contain water
ranging in quantity from 30
to 250 percent, based on the weight of the oven- dry
wood, the removal of only the last 25 or 30 percent of this moisture content has the
effect of shrinking the wood on drying out; and since wood in service is never totally
dry,
the
possible shrinkage
effect
falls within a relatively narrow range.
Water
is held in the wood in two distinct ways—imbibed water in the walls of the wood
[ Figure
2-15.—Effects of radial and tangential shrinkage on the shape of various sections in drying from the green condition.
cells and free water in the cell cavities.
When wood begins to dry, the free water
leaves
first,
followed by
the imbibed
water.
The
fiber-saturation point
is
that
condition in which
all the free water has been removed but
all the imbibed water
remains; for most woods this point is between 25 and 30 percent moisture content.
Wood changes size with moisture content only below the fiber-saturation point.
Since, in seasoning green wood, the surface dries more rapidly than the interior and
reaches the fiber-saturation point first, shrinkage may start while the average mois-
ture content
is considerably above the fiber saturation point.
Wood shrinks most
in the direction of the annual growth rings
(tangentially), about one-half to two-
thirds as much across these rings (radially), and very little, as a rule, along the grain
(longitudinally).
The joint effects of radial and tangential shrinkage on the shape
of various sections in drying from the green condition are illustrated in figure 2-45.
When a board is excessively cross-grained the lengthwise shrinkage is a combination
of crosswise and longitudinal shrinkage, resulting in a greater shortening than would
occur in a straight-grained piece.
Shrinkage
is usually expressed as a percentage
of the green dimensions, which represent the natural size
of the piece.
Table 2-8

--- PAGE 67 ---
WOOD
61
gives the range in shrinkage
in
different
directions for most of the commercially
important native species.
Table
2-8.
Range in average shrinkage of a number of native species of wood
Direction of shrinkage
From green to
oven-dry condi-
tion
From green to
air-dry condition
(12- to 15-percent
moisture content)
Tangential
.
-
-
Percent of green size
4. 3-14.
2. 0-
8. 5
.1-
.2
7.
21.
Percent of green size
2.
1
-
7.
1.
-
4. 2
. 05-
. 10
3. 5 -10. 5
Radial- .
. _
. .
-
-
— —
Longitudinal
_
Volumetric.-
.
_
-
Shrinkage in drying is proportional to the moisture lost below the fiber-satura-
tion point.
Approximately one-half the
total shrinkage possible has occurred
in
SITKA SPRUCE.
ii
u
\o
\
\
\
\ -\
\ r
A
\
\
\
k
\
\ V
*
O
10
Z0
30
40
SO
60
MOISTURE CONTENT(PERCENT)
Figure 2-46.- Moisture content-shrinkage relation in Sitka spruce lumber.
wood seasoned
to an
air-dry condition
(12-
to
15-percent moisture content) and
about three-fourths in lumber kiln dried to a moisture content of about
7 percent.
Hence,
if wood
is
properly
seasoned,
manufactured,
and
installed
at a moisture
content in accord with its service conditions, there is every prospect
of satisfactory
performance without serious changes in size or distortion of section.
In general the heavier species of wood shrink more across the grain than
the
lighter ones.
Heavier pieces also shrink more than lighter pieces of the same species.
When shrinkage
is more of a factor than hardness or strength, a lightweight species
should be chosen.
When both hardness or strength and low shrinkage are very
important, then an exceptional species, such as black locust, should be chosen.
The average tangential, radial, and volumetric shrinkages for individual species
dried to an air-dry, kiln-dry, or oven-dry condition are given
in table 2-9.
568338—44
5

--- PAGE 68 ---
62
ANC BULLETIN—WOOD AIRCRAFT INSPECTION AND FABRICATION

--- PAGE 69 ---
WOOD
OOiOiHtOiCOININOiOO>OONOOWOH(M
OlMOOffiClHOMCKC-tO'fOC'NOJO
so od ©
"5 od «c> to
ift i> irf tJ< t>
to to
S>NONOQ0I0Ha0KO0iKTl<NiQO<0
rfrtOi0O<OOO(NCO00MON0)'t-tO
0!NNONtD-HNOW'tON»INOn-l<
r-
Si
"5 *
QQ
o o-<
sPh
.
_
(-
„ ^
1
\ u £ *
«
a>
1
1
o3
aj T3
oj rr
-
i
1 >rj -o ®
/J
u : 5 o
a) ?
Ph Ph W Ph an !> IS-
1!
o a
•™o
lb
O
S3
a cms
s -
C3
a;
a)
vi o «S
d
3
,
a o
S
a
is
S
3
a> .5*gsb
2 «£a
-c -c
'- 5 5 S x
'
o ^
-C
-
5 = « Sf* IS
M m pa £ o 3 a £
O O H o o o
fO £
Q>
Q>
W W tjjObObjDWjCJjCuL
.ex: > £ > > > >

--- PAGE 70 ---
64
ANC BULLETIN—WOOD AIRCRAFT INSPECTION AND FABRICATION
Theoretically the normal moisture-content-shrinkage relation may be considered
a direct one, from zero shrinkage at the fiber-saturation point to maximum shrinkage
at zero moisture content.
Actually, however, some shrinkage takes place before
the average moisture content reaches the fiber-saturation point and the relationship
in lumber of commercial size
is somewhat similar to the curves in figure 2-46.
For
practical
use,
a
straight-line
relation may be assumed without appreciable
error.
The
curves represent
average
values, and
the shrinkage
of an individual board
may, of course, be above or below the amount indicated.
Changes in moisture content in seasoned wood, such as those caused by seasonal
variation
in relative humidity, produce changes in dimension proportional
to the
moisture-content changes.
For example, assume that a piece of flat-sawed Sitka
spruce board
at
12
percent moisture content
loses
5
percent
of moisture.
The
shrinkage curve (marked "tangential") indicates that from the green condition to
7-percent moisture
content
the
shrinkage
in width would
be, approximately, 5%
percent
; and to 12-percent moisture content, would be 4% percent.
The difference
of iy4 percent indicates the shrinkage in width of the board because of the 5-percent
loss in moisture.
These curves represent average values, and the shrinkage of an
individual board may be below
or above
the
indicated amount.
2.240.
Effects
of Change
of Moisture
Content on
Curved Wood
Members.
Changes in moisture content with accompanying shrinkage or swelling, cause curved
wood members
(a) to increase or decrease in curvature
if they are free to do so, or
(b) to be subjected to internal stress
if they are so held that the curvature cannot
change.
These phenomena are perhaps most readily understood by a considera-
tion of what happens when moisture changes take place in a continuous circular
ring formed by laminating.
When moisture
is
lost the
radial dimension,
being
across the
grain,
tends
to
decrease, whereas the inner and outer circumferences,
being in the direction of the grain, have only an extremely small tendency to shrink.
Consequently, the difference between the two circumferences remains too great for
the decreased radial dimension.
The result is a tension stress in the radial direction
(across
the grain
of the wood), which tends
to shorten the outer circumference,
causing compressive
stress along
it, and
at the same time tends
to lengthen the
inner
circumference,
causing
tension
stress.
Conversely,
increase
in
moisture
content
results
in
radial
swelling, which
causes
radial
compression;
tension,
or
stretching, along the outer circumference; and compression along the inner circum-
ference.
If the radial shrinkage or swelling is uniform around the circular ring, the stresses
mentioned above will also be uniform around
it and there will be no tendency for
the shape
to change.
A ring that
is other than circular or that varies in radial
thickness may be expected to change shape.
With any type
of curved member, other than
a continuous ring formed by
two concentric
circles and
in which the grain runs circumferentially, a change in
moisture content will tend to cause a change of shape.
Loss
of moisture and
the accompanying shrinkage tends
to make
the usual
curved piece more sharply curved and to increase the angle between the ends of the
piece.
Swelling has the opposite effect
(fig. 2-47).
In either case, the percentage
change of angle in members that are not restrained
is approximately the same as
the percentage change
in
the
radial dimension
of the
piece.
Thus,
if a curved
member has a central angle of 100°, radial shrinkage of
1 percent will change the
angle to 101° and swelling of 10 percent will change it to 99°.
These effects of shrinkage account for the common observations of the change
of shape of curved wood members.
Ordinarily, the changes that will occur cannot
be accurately predicted, and it is consequently necessary either to make such pieces
oversize and provide for machining at the time of assembly into a structure or to
depend on springing the member into place.

--- PAGE 71 ---
WOOD
65
Since shrinkage and swelling arc least in the direction of the width of an edge-
grained face, laminations of a curved laminated member should be flat-grained on
their curved faces to make the member edge-grained on its noncurved faces, so that
shrinkage and swelling in the direction of the radius of the curve, and the resultant
stresses,
will be minimized.
Thus solid stock which has been bent sufficiently to upset the fibers considerably
on the concave side has a stronger tendency
to straighten on absorbing moisture
than laminated stock
of the same
total radial thickness because the upset fibers
tend to straighten out lengthwise on absorption of moisture.
Figure 2-47.—Changes in curved wood member caused by shrinkage and swelling.
Not drawn to scale.
2.3. DEFECTS AND BLEMISHES.
2.30. General.
A defect
is any irregularity occurring in wood that may lower
its strength.
A blemish
is anything, not necessarily a defect, marring the appear-
ance of the wood.
The
following
is
a
discussion
of
the nature and
occurrence
of
defects and
blemishes
in
aircraft lumber.
Some
of
the
defects here
described
are common,
whereas others seldom occur in aircraft lumber or occur only in one or two species,
and are recorded here mainly to afford reference in the event they are encountered
by inspectors.
The extent to which defects and blemishes are permissible in air-
craft parts is given in section 2.4.
The frequency with which
the more important defects and blemishes occur in
nine softwoods that are in current or prospective use for aircraft
is shown in table
2-10, which
is based on a study of commercial lumber made at a number of repre-
sentative
mills.
These data apply
to
the quality
of lumber from which
aircraft
stock would necessarily be obtained, but most of
this quality would
fall short of
aircraft
specifications because
of
excessive
cross grain
or other
defects.
Defects
would necessarily be relatively small in lumber grades of C and better, but, even so,
some would be too large to meet aircraft specifications.

--- PAGE 72 ---
66
ANC BULLETIN—WOOD AIRCRAFT INSPECTION AND FABRICATION
Table
2-10.
Frequency of defects in present and prospective aircraft softwoods
[Based on lumher of C and Bettor quality except as noted]
Species
Sitka spruce
Douglas-fir (coast type)
Western hemlock
White fir>_
_
Western larch
Sugar pine
Western white pine
Ponderosa pine
Redwood
2
Percent of pieces in which the following defects occurred:
Pitch
pock-
ets
14
33
10
8
ti
10
1
Pitch
streaks
24
28
6
6
(33
Pitch
5
L0
27
7
Knots
17
8
6
66
35
15
45
24
12
Worm
holes
10
4
1
Bark
pock-
ets
26
2
Dark
streak
76
27
Season
checks
4
10
19
39
3
20
14
5
Stain
Blue
Brown
1
4
21
1 Averaee for D and Better Inland Empire white fir and C and Better California white fir.
• Average for A Finish and B Finish- no C or D Finish made.
2.301. Knots.
A knot is the base of a limb embedded in the tree trunk.
Nor-
mally a knot starts at the pith and increases in diameter from the pith outward as
1
!
mam
WW
t
3
Figure 2-48.— Intergrown round knots in yellow pine.

--- PAGE 73 ---
WOOD
G7
long as the limb
is alive.
Occasionally, knots start at some distance from the pith
as a result of the development of adventitious shoots.
As long as a limb remains alive, its fibers interlace with those of the tree trunk,
producing an intergrown knot
(fig. 2-48).
Many of the lower limbs die, however,
Figure 2-49.—Above: An encased knot (hemlock).
Below: A spike knot, intergrown for most of its length (yellow pine).
after a longer or shorter time as a result of shading, or other causes, but they may not
break off for many years thereafter.
After the death of a limb, the wood formed in
the tree trunk makes no further connection with
it but grows around
it, producing
an encased knot, which may be either loose, so that it will drop out, or tight, so that
it is held in position when the trunk is sawed into lumber
(fig. 2-49).
When lumber

--- PAGE 74 ---
68
ANC BULLETIN—WOOD AIRCRAFT INSPECTION AND FABRICATION
dries, the knots shrink more than the surrounding wood, thereby becoming checked
or loosened.
Eventually, the dead limb breaks off, the stub heals over, and the distortion of
grain
in successive growth layers becomes less and less with increasing diameter of
the trunk, until finally clear wood with normal grain is produced in the area covering
the knot.
A knot cut through transversely
is known as a round knot, one cut through
obliquely
is known as an oval knot, and one cut through lengthwise
is known as a
spike knot
(figs. 2-48 and 2-49).
A sound, tight knot is solid across its face, fully as
hard as the surrounding wood, shows no signs of decay, and is so fixed by growth or
position that it will firmly retain its place in the piece.
Only knots of this charrcter
Figure 2-50.—Method of measuring a knot.
Only the actual diameter, A, is measured.
Bottom, a board with a knot shown in
cross section.
are permitted in airplane stock.
In the sizes allowed in aircraft stock, intergrown
knots are necessarily tight and encased knots may be tight.
Knots are objectionable on account of the distortion and, in encased knots, the
discontinuity of the grain which they produce, thereby weakening the wood, causing
irregular shrinkage, and making the machining more difficult; when loose they are
likely to drop out; in resinous species pitch often exudes more freely from knots
than from the clear wood; and
in
all woods knots are considered as marring the
appearance of the lumber unless painted.
In measuring a knot, a question frequently arises as to whether only the knot
itself or the more
or
less
distorted
grain immediately surrounding
it should be
included
in
the measurement.
This
distinction
is
plainly shown
in
figure
2-50.
The knot proper, A, measured % inch, as compared with % inch for the total area,
B, which included a surrounding zone where the grain met the surface at an angle
of about 45°.
The method of measurement, therefore, would often determine the
acceptability of the piece.
The correct method is to measure only the knot proper,

--- PAGE 75 ---
WOOD
69
Figure 2-51.—Typical break in diagonal-grained specimen (Douglas-fir).
as at A, because the exact boundaries of the knot can be determined more accurately
as a rule than the boundaries of the surrounding 45° wood and because admissible
knot sizes are intended to apply only to the knot itself.
Figure 2-50 also shows a
cross section of a knot of equal size as seen on the edge grain; in this view the change
in direction of the rings as they approach the knot is plainly seen.
2.302. Cross Grain.
Cross gram in wood means that the fibers are not parallel
with the major axis of the piece.
Cross grain
is objectionable when excessive because
it reduces
strength, may
cause warping
in
drying, and makes
it
difficult
to
surface wood
smoothly when
planing against the grain.

--- PAGE 76 ---
70
ANC BULLETIN—WOOD AIRCRAFT INSPECTION AND FABRICATION
Cross grain may be either of two major types, namely, diagonal grain
(fig. 2-51)
or spiral grain
(fig. 2-52), or a combination of the two.
2.3020. Diagonal Grain.
Diagonal
grain
is
deviation
of
the
plane
of
the
annual rings from parallelism with the longitudinal axis of a piece of wood.
It
is
due
to such natural causes as crook,
bulges, butt
swell, pitch and bark pockets,
blister grain, some types of curly grain, healing over of knots and injuries, and to
Figure 2-52.—Typical break in spiral-grained specimen (Sitka spruce).
the common practice of sawing tapered logs parallel to the pith instead of to the
bark.
Slope of grain
is usually expressed as the number of units in which a deviation
of one
unit
occurs.
(The
smaller the number
of units
in which unit deviation
occurs, the steeper is the slope.
Thus,
1 in 16 is a steeper slope than
1 in 18.)
For convenience, the slope of grain in the radial plane, no matter what its cause,
is usually spoken of as diagonal grain.
Since diagonal grain
is usually more easily

--- PAGE 77 ---
WOOD
71
detected than
spiral
grain, examination should
first be made
for diagonal
grain.
If its slope
is steeper than permissible, an examination for spiral grain need not be
made.
2.3021.
Spiral Grain.
Due
to an unknown cause, the fibers in some trees are
not vertical but follow a spiral course similar to the stripes on a barber pole or a
stick of candy.
Spiral grain in peeled posts, poles, or tree trunks
is evidenced by
inclined rather than vertical season checks, as in the dead tree to the left in figure
2
53.
The spiral
is more often right-handed,
as in a right-hand screw thread,
in
the
tree.
Ordinarily, the steepness of the spiral decreases from the bark toward
the pith of the tree but this
is not universally true.
Also, the slope of the spiral
Figure 2-53.—Straight grain and right-hand spiral indicated by direction of seasoning checks in dead tree trunks.
sometimes
fluctuates,
especially near the butt
of the
tree,
so
that
a block
split
radially will show a ruffled or fluted appearance as in figure 2-54.
Truly
straight-grained lumber
cannot
be
produced
from
spiral-grained
trees,
but with wide flat-sawn boards or cants sawed some distance from the
pith, the
slope of the spiral can be reduced by proper attention
in edging and ripping such
pieces into smaller ones.
On the other hand, false or artificial spiral grain
is pro-
duced when straight-grained timber
is not cut parallel to the fibers as seen on the
tangenital surface.
Superficially,
it has the appearance of natural spiral grain and
should
be
similarly
regarded.
It
can sometimes
be
distinguished
from
natural
spiral grain, however, by the
fact that the slope does not change from one
side
to the other and,
therefore, when the piece
is split radially the
split surface will
be
flat, whereas
in
naturally
spiral-grained wood,
the changing
direction
of the
spiral may cause the split surface to be twisted.
When spiral grain
is present, the principal evidence on a radial surface of a piece
is the tendency for the surface to be chipped in planing and for a splinter raised by
a knife point to run into the piece instead of tearing out to a uniform depth.

--- PAGE 78 ---
72
ANC BULLETIN—WOOD AIRCRAFT INSPECTION AND FABRICATION
The principal indicators of the fiber direction on
a truly tangential (plain-sawed
or flat-grained) surface are checks,
pores,
resin ducts
(fine,
brownish lines
in the
pines,
spruces,
Douglas-fir, and
tamarack), wood rays
(most
conspicuous
in
the
oaks), the course taken by a scribe used as described later in this section, the direc-
tion in which a free flowing ink or dye spreads, the course taken by a narrow strip
lifted by a knife point or turn
out, and the surface
splits formed when
a sharp
pointed
tool, such as a
chisel,
is pushed into the piece and subjected
to a prying
action.
The scribe test consists in drawing a sharply pointed
steel scribe in the direction
in which the grain seems to run.
Enough pressure must be applied so that the point
will penetrate the wood slightly and freedom of lateral movement must be enough to
allow the point to follow the grain.
When properly used, the scribe test is one of the
best methods for determining the direction in which the grain runs on a surface of a
piece of wood if slight scra
