Repository: Kai-C-Clarke/vintage-glider-knowledge-base

# Vintage Glider Knowledge Base

**A community archive of vintage glider documentation, maintained for the benefit of inspectors, restorers, and enthusiasts — and to support AI-assisted airworthiness research.**

---

## 📁 Upload Your Files Here

**Google Drive upload folder (anyone with this link can add files):**

👉 **https://drive.google.com/drive/folders/1TkleSGRi_L-Vv60ijjaLGmXRwfzECZcc**

No GitHub account needed. Just click the link and drag your files in.

---

## What We're Looking For

Everything is welcome. Nothing is too obscure. In particular:

- **Original manufacturer documentation** — flight manuals, maintenance manuals, rigging guides, parts lists

File: wood_construction/anc19_chapters/part_06.txt
ntergrown and which
is lined with a dry, jet-black material.
Figure 2-83
, A and B, shows the typical appearance of this defect on edge grain
and end grain,
respectively.
Figure 2-83,
C,
is an edge-grain sample from which

--- PAGE 104 ---
98
ANC BULLETIN —WOOD AIRCRAFT INSPECTION AND FABRICATION
Figure 2-82.—Black streak in western hemlock; a-a, and b-b are lengths of the maggot chambers.

--- PAGE 105 ---
WOOD
99
the wood at the lower side of the soot pocket has been cut away to show the extent
of the area where the annual rings are not intergrown.
Figure 2-83, D, is a sample
of rotary-cut veneer showing the soot pocket in the center, with the black streak or
fire streak extending along the grain in both directions.
2.318. Bird Peck.
Occasional logs are encountered in yellovvpoplar that have
been repeatedly damaged by birds, which drill series of holes through the bark into
the sapwood.
In the great majority of cases,
the
injuries are shallow enough
to
heal; the small, rounded spots remaining contain deviations from straight grain that
are usually much less pronounced than those in burls.
Usually these bird pecks are
D
*
i
1
I
r
|
•
i
1
1
'
i
•
I
1
i
•
|
•
i
1
|
/
l
3
4-
5
(>
Figure 2-83.—Black streak and soot pockets in yellow-poplar.
more or less sparsely scattered over a sheet of veneer; but in extreme cases, as shown
in figure 2-84, there may be 100 or more to a square foot.
2.319. Floccosoids in Western Hemlock.
Otherwise acceptable
western hem-
lock material
is sometimes rejected by inspectors who mistake floccosoids, which
appear as white spots or streaks, for decay or dote.
Figure 2-85, A and B, show the
appearance of floccosoids.
These whitish deposits in the cavities of the wood cells
result from the life processes of the tree.
They may be nearly formless, granular,
or crystalline.
Floccosoids are soluble
in
various
solvents,
including such
caustic
alkalis
as
potassium hydroxide or ordinary household
lye.
They dissolve best when paper-
thin slices of the wood containing them are submerged in an alkaline solution so that
the solution is in direct contact with the deposit.
This solubility test may be used
to distinguish
floccosoids from decay,
since under such treatment the floccosoids

--- PAGE 106 ---
100
ANC BULLETIN —WOOD AIRCRAFT INSPECTION AND FABRICATION
Figure 2-84.—Bird peck in yellowpoplar.

--- PAGE 107 ---
WOOD
101
will disappear but any white decay spots present will not
.
Also, the fioccosoids are at
least as firm and solid as normal springwood, whereas decayed spots are softer than
normal wood; thus, they can be distinguished by picking at them with a knife blade.
2.320. Veneer Defects.
Most of the defects discussed in preceding pages are
common to both lumber and veneer.
There are, however, certain defects of manu-
facture that are peculiar to veneer and that require special mention.
2.3201. Rough Cutting.
Rough cut ting weakens veneer because it usually causes
some tearing of the surface fibers.
This results in thin spots that can be detected
in thin veneer by holding the sheet to a source of light.
Rough cutting also prevents a uniform glue bond, because
it
is not possible to
obtain as close and complete a contact between the glued surfaces as is desirable.
Figure
2-85.— Fioccosoids—white
spots
in
western
hemlock.
A,
Fioccosoids
(/)
as
seen
through
the microscope (about
200 X magnification); B, fioccosoids (/) in rotary-cut veneer.
Smoothness of cut is judged by feel and by appearance.
Light shining obliquely
on one side of a piece makes roughness more evident than does diffused light.
Long
experience is not needed to detect the more serious types of rough cutting.
Assum-
ing that the lathe or slicer is in good condition and well operated, rough cutting
is
not a serious problem in straight-grained wood.
It should, however, be looked for
in sheets of veneer that show irregularities of grain resulting from bumps,
burls,
curl,
or
interlocked
grain.
The
seriousness
of
rough
cutting from
the
aircraft
veneer standpoint depends on
the degree
of roughness and
the
size
of the area
affected.
A very small area that
is only
slightly rough need not be considered
cause for rejecting a sheet that is otherwise of good quality.
Figure 2-86 illustrates
an objectionable and unnecessary degree
of rough
cutting
in
relatively
straight-
grained hard maple.

--- PAGE 108 ---
102
ANC BULLETIN
WOOD AIRCRAFT INSPECTION AND FABRICATION
I
1
Figure 2-86.—Objectionable rough cutting in maple.

--- PAGE 109 ---
WOOD
103
2.3202.
Loose Cutting.
Every sheet of rotary-cut veneer has a "tight side" and
an "open side."
The tight side is that which is toward the outside of the log, and the
open side
is that which is toward the center of the log.
In plywood, the tight side
of the
surface
plies should be
the exposed
side.
Since
rotary-cut veneer
is
cut
from the circumference of a
circle, the outside
is
in compression and the inside
in
tension when
the sheet
is
flattened,
as
in drying and shipment.
In
poorly
cut
veneer, the open side often reveals numerous small surface checks which run parallel
to the grain when the sheet is bent so that the open side
is on the convex side.
In
properly made rotary-cut veneer, the difference between the two sides can be de-
tected although the difference
is not very pronounced.
Sliced veneer may also be
loosely cut, especially
if the machine
is not properly adjusted.
Tightness of cut
is
better in thin veneers than in thick, and, fortunately from this standpoint, aircraft
veneers are as a rule relatively thin and therefore relatively tight.
2.3203. Nonuniform Thickness.
Well-made veneer should meet certain thick-
ness requirements.
1.
It should, on the average, be up to the thickness specified, rather than,
as
often happens, slightly under.
2.
It should be cut with sufficient accuracy to keep within the specified thick-
ness tolerance, ± 0.002 inch or more, according to the thickness of the veneer.
3. The
thickness
of individual
sheets
of veneer should not vary more
than
± 0.002 inch in different places.
Tests indicate
that, with a good lathe properly operated,
there
is no serious
difficulty in meeting there requirements.
2.3204. Lack of Flatness.
Sheets
of veneer
often
dry
with
a wavy,
uneven
surface, particularly
if they are wide or contain areas of cross grain, which cause
uneven shrinkage.
Such
sheets
are likely
to cause some
difficulty
in gluing and
have a tendency to split in pressing for crating, especially
if too dry.
Flatness of
the best commercial standards
is desirable in
all aircraft work, but particularly
in
molded parts.
Wavy veneers can be easily squeezed flat in a standard press and
uniformly bonded
to adjoining layers.
In bag and other types
of fluid pressure
molding, pressures used are lower, and for such purposes the veneer must be rela-
tively flat if a good and uniform glue bond
is to be achieved.
2.3205. Frequency of Common Natural Defects
in Veneer.
Table 2—12 shows
the chief natural defects and blemishes found in four common aircraft-veneer woods.
The rotary veneers on which these figures were based were cut for
aircraft, but
actually about
one-third were somewhat under
aircraft standards
by reason
of
excessive cross grain or other defects exceeding the specifications.
The percentages
of clear sheets in the veneer inspected were:
Yellow-poplar, 25; sweetgum, 53; hard
maple, 18; and yellow birch, 41.
Burls were much the most common defect found
in yellow poplar,
occurring
typically as cross sections of buds which were
frequently
grouped.
Single burls
seldom exceeded the allowable limit, but their combined diameter or number often
exceeded the allowable limit.
Burls were sometimes accompanied by rough cutting
in the surrounding wood.

--- PAGE 110 ---
104
ANC BULLETIN—WOOD AIRCRAFT INSPECTION AND FABRICATION
Table 2-12.
Frequency of principal natural defects and blemishes found in veneers of four
common aircraft woods
Defect or blemish
Percent of veneer sheets in which defects were found
Yellow-
poplar
Sweet gum
Hard
maple
i ellow
birch
Knots
27
29
4
16
Burls
45
5
4
14
Mineral streaks
8
3
27
10
Excessive spiral grain
7
20
6
13
Excessive short grain
6
5
17
9
Excessive curlv grain
4
12
Bark pockets
7
2
1
2
Scars
-
.
_____
6
1
3
3
Bird's-eye
_
_
12
2
Bird peck
_
5
1
3
1
Worm holes
_ .
.
1
6
The high frequency of knots in sweet gum is accounted for by the fact that very
small ones, one-eighth inch or less in diameter, are fairly common; sometimes several
appear in one veneer sheet.
Knots in
all the woods were, in general, small, sound,
and tight.
By far the greatest number of mineral streaks were found in maple, although
in the quality of veneer examined they were small and sound.
In maple, mineral
streaks often check during drying.
For use in
aircraft, the most serious defect in otherwise good veneer
is cross
grain.
In small samples, cross grain sometimes reduces the tensile strength to one-
third
that
of straight-grained
veneer; and
in bending,
small
cross-grained
pieces
break at about twice as large a radius as do straight -grained pieces.
Cross-grained
sheets of veneer do not dry so flat as straight-grained sheets.
Where cross grain is
extreme,
greater
difficulties
in
gluing and
finishing
are
encountered than with
straight-grained veneer, because such cross grain in effect is similar to end grain.
The cross grain shown
is
all excessive cross grain; that
is, more extreme than
the specifications permit.
Only excessive cross grain is recorded here, because every
piece of veneer has cross grain in some degree; hence, most of
it
is not significant.
The situation is different with the other defects and blemishes, because they are as
a rule entirely lacking in a great majority of the veneer sheets.
No
sheet
of
veneer
is
perfectly
straight-grained.
Crook,
taper,
swell
butt,
ridges, and bumps prevent many logs from being even closely cylindrical.
Curly,
spiral, and interlocked grain
affect other logs, so that the term "straight-grained"
is purely relative.
For all practical purposes, this term may be taken to mean that
the grain
is straight enough to meet specifications.
The sweetgum tree
is characterized by a great deal of interlocked grain.
It is
not surprising, therefore, that the sweetgum veneer examined had more spiral grain
than did the other woods.
Spiral grain
is common in birch
also, both in the tree
and in veneer, but
is less of a problem in yellowpoplar and maple.
Most
of the excessive short
grain in maple consisted
of swirls,
or patches
of
localized steep short
grain,
that
are probably cross sections
of sizable bumps
or
swells on the log.
Swirls usually have a slope steeper than
1 in 10; and, since several
swirls often occur in one piece, their combined area may well exceed 10 percent of
the sheet.
In the other woods, the short grain was more often the result of swell
butt or crook in the log.

--- PAGE 111 ---
WOOD
105
Cross grain resulting from butt swell may be found in almost any wood.
The
characteristic appearance
is shown in figure 2-87.
Short grain varying from
1 in 5
up to
f
in fO
is often found
in such areas, the steeper slopes being found as a rule
where the growth rings are most closely crowded together.
This kind of short grain
is usually limited to a small area near one end of the sheet, and frequently such a
sheet can be greatly improved
if shortened a foot
or so.
Short grain of the same
general type can sometimes be found at both ends of a sheet of veneer from a log
that has a considerable degree of sweep or crook.
Curly grain was of no great practical significance in the veneer examined, except
in yellow birch, about half of the logs of which contained
it in varying degree.
Only
12 percent of the sheets, however, had excessive curly grain; that
is, grain with a
slope steeper than
1
in
10 covering more than
10 percent
of the surface.
Curly
grain is often accompanied by rough cutting, which in itself is objectionable.
Figure
2-88 illustrates curly grain in birch.
Such
irregularities
as bumps,
burls,
swells, and knots are occasionally found
in all woods and cause short grain in varying degrees.
In figure 2-89. for instance,
the steepest short grain
in the section through the small bump
is
1
in
3, but the
area affected
is very small in proportion to the size of the sheet.
Short grain of
1
in 6
is the steepest found around the section through the large bump in the center
of the sample, but the area concerned
is much larger.
Figure 2-90 illustrates with khaya ("African mahogany") a type of short grain
that occurs in woods having interlocked grain. The two narrower samples are quarter-
sliced "ribbon grain," the figure being due to interlocked grain such as often occurs
in sweetgum, tupelo, and sycamore.
The other two samples are unfigured and plain
sliced.
Much of the area
of some ribbon-grain
pieces has slope of grain steeper
than
1 in 10, but the unfigured type is typically much more straight-grained.
These typical examples are given, not because they necessarily justify rejection
of a sheet, but because they are usually grounds for suspicion and may call for check-
ing.
The quality of the remainder of the sheet often determines the acceptability.
2.3206. Measurement of Slope of Grain in Veneer.
The
slope
of
grain
in
veneer
is determined with respect
to an edge—that
is,
in the plane of the sheet;
and with respect to the face—that
is, through the sheet.
In rotary-cut veneer, the
face
is practically a tangential surface; and in quarter-sliced veneer
it
is approxi-
mately a radial surface; in flat-sliced veneer, however,
it may vary from tangential
to nearly radial even in the same piece.
The slope of grain with respect to the edge in rotary-cut and flat-sliced veneer
is indicated by the direction in which the veneer tears or by pores, resin ducts, the
direction in which free-flowing ink or dye spreads, or the scribe test on the surface,
although in veneer less than one forty-eighth inch in thickness the scribe test is not
practical.
It is also indicated roughly by elongated mineral streaks and pitch streaks,
since they usually extend along the grain, and by the direction in which the apexes
of successive annual rings line up on its surface if diagonal grain is present but spiral
grain is not present, as illustrated in figure 2-91.
If spiral grain is present the grain
will take a different course than the apexes of the ammal rings, as illustrated in fig-
ure 2-92, and therefore the annual rings cannot be relied upon entirely for deter-
mining the direction of grain in such veneer.
In quarter-sliced veneer the annual rings indicate the slope of grain with respect
to the edge, the same as on radial surfaces of lumber
(sec. 2.302), except in khaya,
which has no definite growth rings but has sufficiently distinct pores to indicate the
direction of grain.
If the annual
rings are not
distinctly
visible on the
faces of
quarter-sliced veneer,
as may occur in sweetgum,
yellowpoplar,
magnolia,
water
tupelo, and basswood, they sometimes can be seen more clearly by tilting the veneer
at a different angle with respect to the light source or the eye.

--- PAGE 112 ---
106
ANC BULLETIN
WOOD AIRCRAFT INSPECTION AND FABRICATION
Figure 2-87.— Cross grain resulting from butt swell in yellow birch.

--- PAGE 113 ---
AYCOD
107
Figure 2-88— Curly grain in yellow birch.

--- PAGE 114 ---
108
ANC BULLETIN
WOOD AIRCRAFT INSPECTION AND FABRICATION
^
3
4-
5
61
Figure 2-89.— Cross grain resulting from small and large bumps.

--- PAGE 115 ---
WOOD
109
568338—44
8

--- PAGE 116 ---
110
AN C BULLETIN—WOOD AIRCRAFT INSPECTION AND FABRICATION

--- PAGE 117 ---
WOOD
111
Tearing quarter-sliced veneer to determine the direction of grain may be mis-
leading.
If the tearing
is done by pulling downward with one hand and upward
with the other, the tear may follow the grain (annual rings in this case)
; but
if the
reverse motion
is employed, the tear may go diagonally across the rings
(fig. 2-93,
A).
The difference in tear is due to the radial checks that are formed on the "open"
side in such veneer during cutting.
These checks are arranged in a diagonal direc-
Figure 2-92.—Natural spiral grain as indicated by split which
is not parallel with alinement of apexes of annual rings due
to
diagonal grain.
Compare with figure 2- 91.
tion across the sheet, because when flitches are placed in the sheer in an inclined
position, the knife passes diagonally through the flitch.
The slope of grain with respect to the face, or through the sheet, often is more
difficult to determine.
In rotary-cut and flat-sliced veneer, the presence of numer-
ous parabolas formed by the intersection of annual rings with the surface indicates
diagonal grain through the sheet, as in figures 2-91 and 2-92.
The ratio of
the
thickness of the veneer to the length in which the boundary of the same annual ring

--- PAGE 118 ---
Figure 2-1)4.—Mycelium on oak and the characteristic cracking of typical brown rot.

--- PAGE 119 ---
WOOD
113
intersects the two surfaces
is a measure of the slope of grain, as ab
to ao in figure
2-93, in which bo
is the boundary of an annual ring, although the veneer need not
be
cut
through the apexes of the parabolas,
as
illustrated,
in order
to make the
measurements.
The same annual ring can be identified on the two surfaces by hold-
ing thin veneer against a strong light or by pinpricks through the veneer.
A more complete discussion of determining the slope of grain
is given in Forest
Products Laboratory Mimeograph No. 1585.
In any cut of veneer, the length of resin ducts or of plainly visible pores also
is
a measure of the slope of grain.
For example,
if the length of the pores on the sur-
face of mahogany
is less than 0.11 inch, in birch 0.09 inch, and the resin ducts in
Sitka spruce and Douglas-fir 0.04
inch, the slope of grain
is greater than
1
in
10.
Strictly speaking, resin ducts in spruce, Douglas-fir, and larch should be measured
for length on tangential surfaces only,
since, on radial surfaces,
several
in a row
may intersect the surface and make the measurement of single ones unpractical.
If
a slope of
1 in 10 or greater is present through the sheet, a strip of the veneer when
bent until it breaks
will show a fracture along the grain unless it was brittle or con-
tained other defects that caused the direction of the fracture to deviate from parallel-
ism with the fibers.
The ratio of the thickness of the veneer to the length of the
fracture
(if
it followed the grain
all the way through the sheet
) measured
parallel
with the surface
is an approximate measure of the slope of grain.
The slope of grain through the sheet also can be measured on the edge by the
slope of annual rings, pores, or the fibers themselves when magnified.
To do
this
it may be desirable to clamp the veneer between two pieces of wood with the edges
flush and then draw a line parallel with the direction of the grain through the sheet
on the edge of the veneer and adjoining pieces of wood so as to facilitate measurement.
Veneer, like lumber, may have the grain sloping with respect
to the edge and
with the face, in which event the combined slope
is the square root of the sum of the
squares of the two slopes as explained in section 2.3022.
2.321.
Stains and Decays.
2
Many
stains,
as
well
as
all
forms
of
decay,
are
caused by fungi that grow on and in wood.
Fungi are plants made up of fine threads
(hyphae) invisible to the naked eye unless they are massed or matted together.
A
mass of hyphae
is called mycelium.
Figure 2-94 shows mycelium on oak and
the
characteristic cracking in typical decay of a brown-rot type.
The fruiting bodies of the fungi causing either sap stain or decay may appear
on the surface of the wood.
They vary in size from so small as to be invisible to the
naked eye, except in a mass, to quite large and conspicuous.
The
fruit ng bodies
of the staining organisms are always small.
Those of wood-destroying fungi may
be very large and are called conks, brackets, mushrooms, toadstools, and the
like.
Since they are not formed until the hyphae have developed
vigorously
inside the
wood,
their
presence
indicates
serious
decay.
The fruiting bodies bear spores, which are microscopically small reproductive
bodies of relatively simple structure, analogous
to seeds.
The spores, being very
light, are borne about by air currents.
If the temperature and moisture are favor-
able, they germinate and
if they are in contact with wood that
is not fungus-resist-
ant they start new centers of decay or stain.
Fungi will grow in wood only
if both air and water are present, and at tempera-
tures varying from 35° to 100° F.
These requirements vary widely with different
fungi.
Lumber with a moisture content of less than 20 percent will not stain or decay.
The most efficient method of preventing stain and decay is to kiln dry lumber before
it becomes infected.
The temperatures used in kiln drying are usually sufficiently
high to kill any organisms that might be present in the wood.
It
is
difficult
to
air
2 This section was prepared by the Division of Forest Pathology, Bureau of Plant Industry, Soils, and Agricultural Engineer-
ing, U.S. Department of Agriculture, which
is maintained atMadison, Wis., in coope rat ion « iili
I lie Forest Products Laboratory.

--- PAGE 120 ---
114
ANC BULLETIN—WOOD AIRCRAFT INSPECTION AND FABRICATION
dry lumber quickly enough to prevent infection.
Therefore if the lumber is not to
be kiln dried immediately, and especially
if
it
is to be shipped before seasoning,
it
should be given added protection by dipping in one of the several antistain chemicals
now
in use
(2-4,
2-6). 3
In finished aircraft or aircraft parts decay will neither start nor progress if they
are kept dry (2-2).
In design and construction there should be no unnecessary open-
ings through which water can enter.
Protection is needed particularly against rain,
splash from wet fields, and water used in washing.
Openings at inspection plates,
pitot tubes, gasoline gages, and the like, should be made tight by gaskets or other-
wise.
On some models, joints, such as that between wing and center section, or be-
tween vertical and horizontal stabilizers, need special attention to closure by tight
fairing strips or otherwise.
Ailerons should not have exposed lightening holes at
their ends.
Openings through which pedal rods or control cables pass into structural
members are safer
if protected by boots.
Construction should be such that any water that does get in cannot accumulate
or remain in any
part.
Properly placed drain holes
are
essential
for preventing
decay of aircraft in use.
Drainage holes should be at the lowest points.
At trailing
edges of wings and ailerons, decay commonly develops if the drains are 2 or 3 inches
in front of the trailing-edge strip; they should be at the edge, and where metal trail-
ing edges are used the drains should be in the metal
itself.
In fabric-covered air-
planes care is needed to punch the holes cleanly to provide the /{-inch opening that
is needed.
Drains so placed that water and dirt can get into them during landings
made on wet fields can be protected by marine grommets.
Perhaps some of the
fins or other thin members can be entirely sealed, but the safety of omitting drains
cannot be judged until the possible importance of internal moisture condensation
has been more thoroughly studied.
An added
safeguard
against decay
at
trailing
edges would be
to make the
trailing-edge
strip
from
heartwood
of
one
of
the more decay-resistant
species.
Impregnation of aircraft parts with chemical preservatives
is not compatible with
present gluing techniques, and the surface treatments with preservatives are of such
limited effectiveness that their use does not justify any slackness in provision for
keeping wood dry.
In shipping or storing
aircraft and
aircraft parts the greatest care should be
taken to prevent water getting into the crates.
It
is safest to unpack crated
air-
planes and parts as soon as practicable after receipt;
if parts must be stored where
there
is any chance for water to reach them, they should be placed with openings
downward so that water will run out rather than in.
Lack of air circulation, com-
bined with high atmospheric humidity and temperature, affords a favorable condi-
tion for the growth of wood-inhabiting fungi.
2.3210. Occurrence of Staining Fungi.
Wood may stain at any time after the
trees are felled so long as the moisture content remains favorable for the growth of
the fungi.
Staining fungi normally limit then activities to moist sapwood; probably
the heartwood
is not suitable for their development.
Most discolorations caused by
molds and by the early stages of staining fungi may be planed
off, but both molds
and staining fungi may penetrate deeply in the wood in a few
days.
In
general
they do not materially affect the strength of the wood, but in very bad cases the
toughness may be reduced (2-3).
Fungus stains are generally caused by the color
of the fungus threads as seen through the cell walls of the wood, although in some
cases soluble pigments excreted by the fungus actually stain the wood.
The colors
generally vary from steel gray to bluish black, but yellows, reds, and browns some-
times occur.
The hyphae are frequently concentrated in the rays.
2.3211.
Stains in Conifers.
Among
the
conifers
or softwoods,
spruce,
sugar
pine, western white pine, ponderosa pine, and southern yellow pine are very subject
3 Italic numbers in parentheses refer to references given at end of section.

--- PAGE 121 ---
WOOD
115
to sap stain, especially blue stain.
Noble fir and cedar are not so commonly affected.
Douglas-fir and western hemlock are intermediate.
(a) Blue stain (Ceratostomella spp. and other fungi):
Figure 2-95 shows
blue-
stained
pine sapwood.
This appearance
is
typical
of blue
stain at
a well-devel-
oped stage in the conifers.
As the stain develops, the entire sapwood becomes dark
blue gray and may become almost black.
At this stage the toughness of the wood
may be considerably reduced.
A limited amount
of blue
stain sometimes occurs
in the heartwood
of Sitka
spruce and the cedars.
It should not be confused with the diffuse bluish or purplish-
gray discoloration that occurs in the outer heartwood of noble fir.
The latter seems
to be accentuated by an oxidation that takes place after the timber is cut.
A similar
Figure
2-95.—Planed southern yellow pine board showing typical sap stain.
discoloration frequently occurs in Douglas-fir, marking the outer margin of an area
infected with a wood-decaying fungus.
(b) Red stain
in Sitka spruce: Besides blue stain, a spotty red stain
is some-
times found on both the sapwood and heartwood of Sitka spruce
airplane lumber
{2-1).
On the rough lumber the
stain appears as terra cotta
or brick-red spots,
varying from a very faint to a pronounced color.
It is superficial, usually surfacing
off during manufacture.
This
red
stain
does not mar the appearance
of Sitka
spruce to the same extent as blue stain.
So far as is known, the strength of the wood
is not reduced by the unidentified fungus causing this discoloration.
A similar reddish stain frequently occurs on the surface
of western hemlock
heartwood.
This
stain, however,
diffuses over the
surface.
It
is not caused by

--- PAGE 122 ---
116
ANC BULLETIN
WOOD AIRCRAFT INSPECTION AND FABRICATION
fungus action but seems to be the result of an oxidation of some of the extractives
in the wood
that occurs during slow
drying.
This stain
is
generally
superficial,
extending no deeper than about a sixteenth of an inch, and would be planed off in
manufacturing.
(c) Brown
stains: Chemical brown stains occur during either air seasoning or
kiln drying.
These stains may occur as yellow
to dark-brown discolorations and
are most noticeable
in
the sapwood and heartwood
of sugar, ponderosa,
eastern
white, and
occasionally western white
pines.
The brown
stain occurring during
kiln drying
is of a chemical
nature.
Brown
stain
occurring during ah seasoning
may be caused by fungi.
The cause of the chemical brown stains
is not known,
but they seem to result from the deposition and oxidation
of extractive materials
as the moisture of the wood
is evaporated.
When chemical brown stain occurs
it
Figure 2-<j(i.—Sap stain in sweetgum veneer.
The stain originated in a log that had lain too long on the ground.
is frequently just below the surface of the boards and
is therefore seldom detected
until after planing.
During drying Sitka spruce may become spotted so that the planed wood has the
appearance
of being blotched with
"grease spots."
These spots
are shallow and
should not affect the wood.
In western hemlock and noble
fir deposits form at or
near the surface of the boards so that when they are planed they have a dark streaked
appearance.
Deeper planing usually removes such discolorations.
The surface of western hemlock and noble
fir boards frequently becomes brick
red during seasoning.
The color
is superficial and should
plane
off.
This
is not
caused by fungus infection, but seems to be caused by some oxidation.
The stain
develops as a result of exposure of unseasoned wood to the air.
2.3212.
Stains in Hardwoods,
(a) Blue
or brown
stain
(Ceratostomella
spp.
and other fungi)
: Stain in the hardwoods
is caused by fungi similar
to or identical
with those attacking softwoods.
Of the hardwoods, sweetgum
is the most suscep-
tible to sap stain.
Sweetgum and yellowpoplar logs frequently become stained by
the fungus growing in from the ends
(fig. 2-96).
Unless logs are to be sawed within
a short time the freshly cut ends should therefore be treated to prevent the growth
of the staining fungi {2-6, 2-10).
The stain may extend entirely tlu-ough the sap-
wood.
It is easily recognized after once being seen and
is not likely to be confused
with decay.
In general,
stain
is often most intense
in the wood rays and larger

--- PAGE 123 ---
WOOD
117
pores or vessels.
In a wood, such as yellow birch, in which the vessels are not closely
crowded, the stain,
if not too severe, appears in longitudinal sections as very narrow
bluish-black lines or streaks following the grain of the wood.
(b)
Yellow
stain: A yellow
stain
caused by Penicillium
divaricatum
is often
present in oak lumber.
It
is detected most easily on freshly surfaced wood.
The
yellow color apparently
is caused, at least in part, by the dyeing of the wood by a
water-soluble substance produced by the fungus.
If the fungus works sufficiently
long the board will become yellowed throughout.
Lumber seasoned without delay
after it
is cut and then stored in a dry place should not become stained, but added
protection may be given by dipping or spraying the lumber with an antistain chemi-
cal.
The more
or
less
general
yellowing
of
the
surface
of some
air-dried yellow-
poplar lumber seems to be caused by chemical action, not by a fungus.
The yellow
is, in most cases, more intense at the end of the growth ring and usually does not
extend into the wood more than
a sixteenth of an inch.
It
is not known to affect
the strength.
It may, however, be confused with decay, since many yellowpoplar
decays
are
straw-colored
or
brownish.
Thus, where yellow
discoloration
of
the
sapwood appears after surfacing, the wood should not be used in stressed members,
on suspicion of decay.
2.3213. Occurrence of Wood-decaying Fungi.
Some
fungi
consume
the
cell
walls causing decay of the wood.
Even in the early stages of decay the strength of
wood may be considerably reduced {2-11).
In living trees the wood-decaying fungi
usually confine their activities to the heartwood.
After the trees are felled, however,
the so-called storage rots attack the sapwood
first, as a rule, and later may spread
to the heartwood.
All sapwood is susceptible to fungus deterioration, but the decay
resistance of the heartwood varies considerably with the kind
of wood.
Since
all
aircraft lumber should be so handled that fungus infection does not take place,
the
discussion here
is most concerned with the infections that might be present when
the lumber
is cut.
2.3214. Detection of Decay.
It
is usually a simple matter to recognize well-
advanced rot or typical decay where the changes
in wood structure are caused by
prolonged
action
of the wood-destroying fungus.
The
early stages
of decay
are,
however,
far from easy
to recognize.
In some cases detection
is
practically im-
possible without a microscopical examination of the wood.
Incipient decay usually appears as a discoloration, in some cases pronounced,
in others so faint as to be practically invisible.
It rarely ends abruptly or evenly,
but usually fades out in one or more irregular streaks.
Such streaks usually extend
not more than 3 or 4 feet, measured along the grain of the wood, beyond the typical
decay.
In softwoods the discoloration due to decay as observed on a cross section
may be distinguished from the normally darker bands of heartwood by observing
whether or not the darkening follows closely a definite group of annual rings.
If so.
the color variation is probably normal
;
if, on the contrary, the discoloration pattern
is independent of the ring pattern, the color change may be a symptom of decay.
Incipient decay should be, and usually
is, rejected at the sawmill.
It
is more
easily detected in the original board because
it
is ordinarily connected at one
end
with well-developed and recognizable decay, and also because, when the lumber is
green, the discolorations indicating incipient decay are more intense than after
the
wood has been seasoned or exposed to the light for some time.
A drastic
rejection
policy
at
the trimmer
is
the most
effective
safeguard.
The
distance
to
which
apparently sound wood must be rejected because of adjacent decay is usually very
short in the radial
direction, somewhat greater
in
the tangential, and varies in the
longitudinal direction from a few inches in most hardwood rots to as much as a dozen
feet for a few fungi in conifers {2-1).

--- PAGE 124 ---
118
ANC BULLETIN—WOOD AIRCRAFT INSPECTION AND FABRICATION
In inspection at later stages of grading and manufacture, safe judgment depends
first on thorough acquaintance with the appearance of normal wood of the
species
being inspected.
The so-called pick test, which depends on the
pressure required to
force a sharp point into the wood or to turn up a splinter with it, or on the
character
of the splinter that
is turned up, is as commonly employed for detecting brashness
caused by fungi as it is for brashness due to other causes, and is believed helpful by
many expert graders.
However,
it has sometimes caused much unnecessary
rejec-
tion, and neither this nor any other known test that can be used by an inspector is
a substitute for the expert knowledge of a species that
is acquired by
experience.
Some types of decays are described in the following paragraphs.
2.3215. Decay Developed in Standing Trees.
1.
Conifers.— (a) Ring-scale fun-
gus (Fornes pint)
: One of the commonest decays in airplane lumber
is
that caused
Figxtre 2-97.—Typical pocket rot in hem
