Repository: Kai-C-Clarke/vintage-glider-knowledge-base

# Vintage Glider Knowledge Base

**A community archive of vintage glider documentation, maintained for the benefit of inspectors, restorers, and enthusiasts — and to support AI-assisted airworthiness research.**

---

## 📁 Upload Your Files Here

**Google Drive upload folder (anyone with this link can add files):**

👉 **https://drive.google.com/drive/folders/1TkleSGRi_L-Vv60ijjaLGmXRwfzECZcc**

No GitHub account needed. Just click the link and drag your files in.

---

## What We're Looking For

Everything is welcome. Nothing is too obscure. In particular:

- **Original manufacturer documentation** — flight manuals, maintenance manuals, rigging guides, parts lists

File: wood_construction/anc19_chapters/part_07.txt
lock.
by the ring-scale fungus in the heartwood of living trees.
It is known by various names,
such as red rot, red heart, conk rot, white honeycomb rot, pecky wood rot, and ring-
scale rot.
It may occur in practically any species of conifer (softwood), but is most
common in spruce, Douglas-fir, hemlock,
fir, and pine.
It is readily recognizable in
its typical stage by the fact that the heartwood
is honeycombed with small white
pockets in which the wood
is reduced to a soft fibrous mass, the pockets being sep-
arated by firm and apparently sound wood.
Figure 2-97 shows typical decay of
this
character in hemlock.
While the typical decay has practically the same appearance in various species of
wood,
there
is considerable difference in the incipient decay.
In Douglas-fir
the
incipient decay appears, generally, as a zone of reddish-purple or olive-purple
dis-
coloration, gradually tapering and becoming fainter as it follows the grain of the wood
until it is lost entirely.
The color is often most pronounced in the outermost heart-
wood, just where it adjoins the sapwood.
In some cases it appears brownish against

--- PAGE 125 ---
WOOD
119
the red or yellow heartwood.
Sometimes
it
is bounded by a narrow zone of
pro-
nounced red color.
Where the incipient decay begins to merge into typical decay,
scrutiny will usually reveal indications of the pockets.
Vertically the discoloration
may extend
10
feet or more in advance of the pockets, but radially
its spread
is
limited to 2 or 3 inches beyond them.
In white and red spruce the incipient decay of ring-scale fungus first appears as a
grayish discoloration in the pale yellowish or reddish brown of the normal heartwood.
The grayish discoloration deepens
to brown, but
it
is never so pronounced
as
in
Douglas-fir.
Next, the pockets appear, visible at first as tiny black lines following
the grain of the wood, but soon revealing their true character. In Sitka spruce the
tiny black lines preceding the formation of pockets are not found.
In western hemlock, the incipient decay is indicated by a pink to reddish-purple
color.
In advanced decay the pockets
are spindle shaped.
They should not be
confused with floccosoids
(sec. 2.319). Brown or black
threadlike
lines
are present
in badly decayed wood.
The yellow
pines
first show
ring-scale fungus decay by
a pronounced pink
color, which rapidly gives way to red brown; hence the name red rot and red heart.
In California incense-cedar, Port Orford
white-cedar,
western
redcedar,
and
probably other cedars, the initial decay produces little or no discoloration.
The first
indication
of a diseased condition
of the wood
is the appearance
of the pockets.
Hence there is no reason for mistaking the purplish-red color, normally found in the
heartwood of California incense-cedar and western redcedar, for decay.
(b) Chalky quinine fungus
(Fomes
laricis): Chalky
quinine fungus causes
a
pronounced decay in the heartwood of many softwoods.
The
typical decay
is a
brownish-red, friable, crumbly mass breaking into cubical fragments and often with
conspicuous mycelial felts filling the cracks in the wood.
In many cases the incipient
decay
is accompanied by an extremely faint brownish discoloration that
is not dis-
cernible to any but the most expert eye, although the wood at
this time may be
severely weakened.
In ponderosa pine, however, the incipient stage can be fairly
easily recognized
as
a red-brown or pronounced brown
discoloration
in the pale
lemon to light orange-brown heartwood.
The discoloration
is not uniform over the
entire portion affected, but may occur on sawn lumber in bands of varying color inten-
sity, sometimes intermingled with narrow bands of the normal heartwood.
In cross
section the infected wood presents a mottled appearance.
The horizontal limits of
the discoloration are bounded by a narrow band of pronounced pink or red.
At the
upper limits of the incipient decay the discoloration becomes fainter until it finally dis-
appears.
All the discolored wood, except that in actual process
of
disintegration,
seems to be hard, firm, and strong, but in reality it is seriously weakened.
(c)
Velvet-top
fungus
{Polyporus
schweinitzii):
Velvet-top
fungus
causes
a
reddish-brown, crumbly rot breaking into cubical fragments, which is confined to the
butt heartwood and the roots of the tree.
The mycelial felts are very fine and incon-
spicuous.
As a rule, the incipient decay is very difficult to detect.
In Sitka spruce it
first becomes evident as pale yellow to lemon yellow streaks or tapering bands.
At a
later stage the streaks or bands are seen to extend longitudinally beyond a light
yellowish-brown
to
reddish-brown
discoloration
which
characterizes
the
more
advanced attack of the fungus.
At this stage a softening of the wood is apparent.
In
Douglas-fir the incipient decay is first evident as a faint yellowing or browning of the
normal heartwood.
In western red-cedar, velvet-top fungus infection, or a similar
decay,
is first indicated by a decided deepening in the color of the normal brownish
heartwood, the zone of discoloration extending horizontally for several inches around
the typical decay and for a foot or more upward in the tree in advance of it.
(d)
Indian paint fungus {Echinodontium tinctorium): Indian paint fungus causes
a stringy brown rot in the true
firs in the western United States, being especially
prevalent and severe on white fir.
It also occurs in western hemlock.

--- PAGE 126 ---
120
ANC BULLETIN
WOOD AIRCRAFT INSPECTION AND FABRICATION
In white fir the first indications of this decay on a radial or tangential surface are
light-brown or golden-tan spots or larger areas of discoloration in the light-colored
heartwood, which may be accompanied by small
but
clearly
distinct
radial
bur-
rows, resembling somewhat
very
shallow
insect
burrows
without
the deposit
of
excrement.
These burrows
are not
easily detected
in cross
section.
Next,
rusty
reddish streaks appear following the grain.
Throughout this stage the wood may
appear in other respects quite normal, but in reality it is so greatly weakened that
boards may separate along the annual rings when dried.
The discoloration intensifies,
the wood becomes soft, showing a decided tendency to separate in the springwood
of the annual rings; finally the typical stage
is reached, in which the wood is brown,
with pronounced rusty reddish streaks and fibrous and stringy texture.
Hence the
name
stringy brown rot
is commonly applied to the decay
in
this
typical
stage.
Thi' incipient decay usually extends from 2 to 6 feet beyond the typical decay.
Iu western hemlock the incipient decay
is much harder to detect, because the
initial discoloration, above described, so closely approximates the pale-brown color,
slightly tinged with red, of the normal heartwood.
The wood first assumes a faint
yellowish
color, which
is sometimes intensified by the presence of small, hardly dis-
cernible brownish
areas.
These areas later develop into the
typical decay.
The
extension of the incipient decay beyond the typical decay varies from
1 to 5 feet.
2.3216. Decay Developed in Standing Trees.
2. Hardwoods. — (a) W hite heart
rot fungus (Fomes fraxinophilus) attacks the heartwood
of living ash trees in
the
Mississippi valley and produces a very characteristic rot.
On cross section the first
indication of the decay is a brownish discoloration often difficult to distinguish from
the normal grayish brown or reddish brown of the heartwood.
The discoloration
is
most apparent
in the broad bands
of summerwood.
The springwood gradually
turns to a straw color and small white spots appear on
it.
On radial (edge grain)
and tangential
(flat grain) faces of lumber the spots appear as streaks or blotches,
usually following the grain but sometimes at right angles to it
if the decay follows a
wood ray.
As decay progresses,
the whitish color gradually becomes more marked
until
the entire springwood
is
affected and appears disintegrated.
Then the fibers
fall
apart.
The summerwood passes through the same process, but more slowly, so that,
in the earlier stages of typical decay the wood has a banded appearance.
The com-
pletely rotted wood is whitish or straw colored, very soft and spongy.
The white spots are the first visible development of the mycelium of the fungus.
Hence, wood with the brown discoloration alone need not necessarily be rejected, but
it should be
closely scrutinized
for more advanced decay.
Preferably toughness
tests should be made on such material to determine whether
it possesses sufficient
strength.
The incipient decay is somewhat obscured in rough lumber, but is usually
easy to recognize on smooth surfaces.
(b) White heart rot of beech, birch, maple, and oak (Fomes igniarius and other
fungi): The first indication of the incipient decay caused by some white heart rot
fungi
is a brown discoloration, not very apparent against the reddish-brown heart-
wood.
Next pale streaks appear, which finally turn yellowish white and become
plainly evident against the dark background.
In the center of the streaks small spots
are found in which the yellowish white wood appears to have collapsed.
Figure 2-98
shows this rot in rotary-cut veneer.
The long axis of the spots is usually parallel to
the grain, but in some cases may be at right angles to it.
Up to this time the wood,
even that which appears collapsed,
is fairly firm.
Whitish streaks or spots may be
found as much as 8 feet in advance of the typical decay.
Next the streaks merge,
the wood becomes soft, and finally the entire volume of heartwood affected is reduced
to a yellowish-white fibrous mass.
(c) White pocket rot of oak (Polyporus dryophilus and other fungi): In the un-
seasoned heartwood of oak the area of incipient decay of this common type of rot

--- PAGE 127 ---
WOOD
121
has a water-soaked appearance, but when the wood is dry the discoloration becomes
light to medium brown in color.
The discoloration may extend from
1 to 10 feet in
advance of any other indication of the decay.
The next stage, which is best seen on
an edge-grain
face,
is characterized by whitish spots or streaks, usually following
the wood rays, which produce
a
mottled
appearance
of
the wood.
In
the
final
Figure 2-98.— Fomes igniarius rot in rotary-cut yellow birch veneer.
stages the decayed wood has a white, stringy appearance and, although fairly firm,
is worthless as a material of construction.
(d) Honeycomb heart rot of oak (Stereum subpileatum): The first indication of
honeycomb heart rot
in oak
is a slight water-soaked appearance of the fresh heart-
wood.
When the wood
is dry
this "soak" becomes
light brown.
Next,
isolated

--- PAGE 128 ---
122
ANC BULLETIN—WOOD AIRCRAFT INSPECTION AND FABRICATION
bleached areas appear in the discolored wood and within these areas are seen small
irregular whitish patches that develop into pockets with their long axes parallel to
the grain of the wood.
The pockets increase in number until the affected wood is full
of them.
They are from one thirty-second to one-fourth inch wide by one-fourth to
five-eighths inch long and are lined with cottonlike fibers.
At this stage the honey-
comb heart rot
is similar in appearance to the ring-scale fungus decay in conifers,
previously described.
Later the cot tony lining may disappear.
2.3217. Types of Decay in Logs and Lumber.
In addition to the wood-destroy-
ing fungi that attack living trees, there are fungi that grow only or principally on
wood in the form of logs or lumber.
Sapwood
is soon decayed
if kept under moist
conditions, but heartwood of some species
is very decay resistant.
Decay by such
fungi is caused by improper handling of the timber during storage, manufacture, or
use.
(a) In coniferous logs and lumber, i'ot
is commonly caused by Lenzites sepiaria,
L. trabea, or Fomes pinicola.
In typical decay the wood is brown and friable.
In
the early stages of decay, infected wood is darker in color than the normal.
Sometimes
the
early springwood
of
the annual rings may be completely decayed while the
summerwood is scarcely affected.
In this condition the wood separates readily along
the annual rings.
A brown rot has been encountered
in
aircraft
Sitka
spruce lumber.
Most
frequently the rotted spots are very small, but sometimes they form streaks.
The
boundary between decayed and sound wood is not sharp.
There is a gradual transi-
tion from the badly decayed spots to sound wood.
The cause of this decay
is nob
known.
The incipient stage as seen on the surface of quarter-sawed boards might
easily be confused with the "grease spots" described in section 2.3211.
(b)
In bardwood logs and lumber certain fungi (Polyporus versicolor, Stereum
hirsutu?n, and others) cause sap rots that are very difficult to detect in their incipient
stages {2-8).
Tbe first indication of decay is a faint whitening of the diseased wood.
The typically decayed wood is white in color, very light in weight, rather soft, and
easily broken in the hands.
This type
of decay
is most common
in hardwoods,
although it occurs to some extent in softwoods.
Under proper storage conditions it
should not be found at
all.
A decay occurs in sweet birch, sweetgum, and yellowpoplar in which the infected
wood is light in color with thin black zone lines.
The lines are a certain indication
that decay has progressed sufficiently to cause considerable weakening even though
the wood seems hard and firm.
In yellowpoplar the
infected wood
is frequently
pink in color.
2.3218. Variation in Color of Sound Wood.
There
is
considerable
variation
in the natural color of woods.
The causes of such variations are not clearly under-
stood.
However,
in Sitka spruce reddish streaks frequently occur that have the
appearance
of being infected with certain fungi.
Some
of these streaks might be
called resin streaks since they generally extend from a resin pocket.
Upon close
examination it may be seen that the color is caused primarily by deposits in the ray
cells.
In this way they differ from incipient decay streaks in which the color is not
concentrated in the rays.
A purplish gray stain occurs in noble
fir.
It
is typically more intense
at the
junction of the heartwood and sapwood, but the color frequently extends well into
the heartwood.
It may be solid or in bands separated by heartwood of lighter color.
It is not evidence of decay, and is to be regarded as a normal coloration.
In yellow birch the sapwood may vary from almost white to light orange yellow,
and the heartwood may vary from very light yellowish brown to dark reddish brown
(2-5).
In general, uniformity of color over extensive areas, particularly in veneer,
may be taken as an indication
of normality, but frequently discolorations
occur-,
which in rotary-cut veneer show up as narrow bands of color merging gradually into

--- PAGE 129 ---
WOOD
123
each other and running
parallel
to the
grain.
Predominant
shades
are greenish
brown,
olive, yellowish brown, and grayish brown.
The colors are not brilliant as
they are in the heartwood
of yellowpoplar.
Such discolored veneer is often fuzzy
to velvety but the veneer does not seem to be always infected by fungi.
Light
streaks occur occasionally in the heartwood.
These may be "included sapwood."
Figure 2-99 shows such a streak.
The heartwood
of sweetgum
is frequently highly figured and
is either walnut
brown or gray brown.
Such wood is as strong as plain heartwood (2-9).
Figure 2-99.—Light streak in the heartwood of yellow birch.
There
is
a
wide
variation
in the
color
of yellowpoplar
{2-7).
Good sound
heartwood may be a pure yellow-buff or greenish yellow streaked with varying widths
of blackish zones or it may vary from pure yellow-buff through many colors, such as
yellow, greenish yellow, yellow green, dark green, lavender, purple, purple brown,
and red.
If the heartwood
is white, warm buff, salmon buff, yellowish brown, or
brown, decay should be suspected.
2.3219-
Stains and Decays References.
(2-1)
Boyce,
J.
S.
1923.
DECAYS AND DISCOLORATION* IN AIRPLANE WOODS.
U. S. Dept. Agr. Bill. 1128,
52 pp.,
illus.
(2-2)
, and Hepting, George H.
1943.
decay of wood in aircraft.
Forest Pathology Special Release No.
12, 4 pp.
(Mimeo.)

--- PAGE 130 ---
124
ANC BULLETIN
WOOD AIRCRAFT INSPECTION AND FABRICATION
(2-3)
Chapman, A. Dale, and Scheffer, Theodore C.
1940.
EFFECT OF BLUE STAIN ON SPECIFIC GRAVITY AND STRENGTH OF SOUTHERN PINE.
Jour. Agr. Res. 61:125-134.
(2-4)
Forest Pathology, Bureau of Plant Industry
1941.
cause and prevention of blue stain in wood.
Forest Products Laboratory
Tech. Note 225, 4 pp.
Rev. Sept. 1941.
(2-5)
Hansbrough,
J.
R., Waterman, A. M., and Luxford, R.
F.
1943.
the
significance
of the
discolorations
in aircraft
veneers: yellow
birch.
Forest Products Laboratory Mimeo No.
1377,
7 pp.,
illus.
(2-6)
Hartley, Carl and Scheffer, T. C.
1943
recommended practice for controlling sap stain
in aircraft yellow
poplar lumber.
Forest Products Laboratory Mimeo. No. 1378, 3 pp., illus.
(2-7)
Hepting, George H., Roth, Elmer R., and Luxford, R. F.
1942.
the
significance
of the
discolorations
in
aircraft
veneers: yellow
poplar.
Forest Products Laboratory Mimeo. No.
1375, 8 pp.,
illus.
(2-8)
Scheffer, Theodore C.
1936.
PROGRESSIVE EFFECTS OF PolypOVUS Versicolor ON THE PHYSICAL AND CHEMICAL
properties of red gum sapwood.
U. S. Dept. Agr. Tech. Bui. 527, 46 pp.,
illus.
(2-9)
, and Hansbrough, John R.
1942.
THE SIGNIFICANCE OF THE DISCOLORATIONS IN AIRCRAFT VENEERS
: SWEETGUM.
Forest Products Laboratory Mimeo. No. 1376, 8 pp.,
illus.
(2-10)
, and Lindgren, Ralph M.
1940.
STAINS
OF SAPWOOD
AND SAPWOOD
PRODUCTS
AND THEIR
CONTROL.
U.
S.
Dept. Agr. Tech. Bui. 714, 124 pp., illus.
(2-11)
, Wilson, T. R. C, Luxford, R. F., and Hartley, Carl.
1941.
THE EFFECT
OF CERTAIN HEART ROT FUNGI ON THE
SPECIFIC GRAVITY AND
STRENGTH OF SITKA SPRUCE AND DOUGLAS-FIR.
U.
S. Dept. Agr. Tech.
Bill.
779, 24 pp., illus.
2.4. REQUIREMENTS FOR WOOD IN SPECIFIC PARTS.
2.40. General.
The amount
of
perfect lumber
of any
species
in
the
larger
sizes used in aircraft
is limited, but greatly increased quantities of suitable material
may be obtained by the judicious utilization of smaller sizes through the modern
technique of spliced and laminated construction, and by a proper understanding of
so-called blemishes and
defects
as related
to
strength.
The
influence
of certain
blemishes or imperfections
is frequently overemphasized, causing unnecessary
re-
jection of suitable material.
Futhermore, since the
effects of defects depend not
only on their character and size, but also on their location in the piece and on the
kind and magnitude of stress to which the piece is subjected, it is both possible and
practical to admit some defects and to so
effect their limitation and placement in
finished parts that they do not reduce the strength.
The tolerance limitations for
blemishes and defects
set forth herein are so established
as
to provide maximum
utilization
of material without
sacrifice
of strength.
This
requires limitation
of
defects according to the character of the member and the position of the defects in
it, and furthermore requires considerable
detail
in describing the permissible
size
and location of the defects.
The requirements apply in general to parts made from
any species of wood, although the several types of defects for which restrictions are
provided do not occur in all species and some defects other than those mentioned are
found in some species.
Admissibility of such defects must be judged on the basis
of their equivalence to those permitted.
In this connection careful attention should
be given to the discussion of defects and their effects as presented in section 2.3.
2.400. Definition of "Lamination."
A lamination may consist of a single piece
or of two or more pieces edge glued to form the required width or depth.
Edge glue
lines in adjacent laminations should be staggered not less than the thickness of the
thicker lamination
(fig. 2-105).
2.401. Requirements for Annual Ring Direction.
Requirements for the use of
flat-grained or edge-grained material are based on consideration of the stability of
dimension and shape and are not specified because of any
difference
in
strength.
Edge-grained lumber shrinks and swells less in width than does flat-grained lumber.
Consequently, change in the vertical dimension of a spar with changes in moisture

--- PAGE 131 ---
WOOD
125
content during manufacture and assembly,
as well as
in
service,
is minimized by
making
its vertical face edge-grained.
Furthermore, edge-grained material
is
less
subject to cupping and warping than
is flat-grained.
In general, the use of
flat-
grained and edge-grained laminations in the same assembly should be avoided.
2.402. Definitions of "Edge-grained" and "Flat-grained."
An edge-grained
board, part, or lamination is defined as one in which the annual rings make an angle
of 45 degrees or more with the wider surfaces; a flat-grained board, part, or lamina-
tion is defined as one in which the annual rings make an angle of less than 45 degrees
with
the
wider
surfaces.
Edge-grained
and
flat-grained
faces
or
surfaces
are
similarly defined.
2.41. Requirements Generally Applicable to All Wood Parts.
The requirements
given herein as being generally applicable
to
all wood parts should be considered
to be in addition to the requirements for specific parts given in later sections unless,
in such sections, specific exception is made.
2.410. Slope of Grain.
2.4100. Requirements.
In general the slope of grain in any part with respect to
the longitudinal axis of the part should be not steeper than
1
in
15.
In tapered
members subject to nonuniformly distributed tensile stress the slope of grain should
be measured with respect to the center line of the face at which the tensile stress is
greatest.
The slope of grain within the middle half of the depth of solid or laminated
spars may be permitted to be as steep as
1 in
10.
2.4101. Local Deviations of Grain Slope.
It
is obvious that local deviations of
grain involving slopes steeper than those permitted will sometimes be permissible.
It
is difficult to set up definite requirements for permissible local grain deviations
which will be valid or applicable to all cases, since the type, magnitude, and location
of such deviations vary greatly.
Hence,
it
is essential that inspectors use a certain
amount
of discretion and judgment
relative
to material having local grain
slopes
slightly steeper than the specified values.
A general requirement for solid or laminated spars
is that no grain deviation
steeper than the specified value of
1 in 15 should be permitted in an outer eighth of
the depth of the spar.
In an adjacent eighth deviations involving steeper slopes
such as a wave in a few growth layers are unlikely to be harmful.
Local grain slope
deviations in excess of those specified will be permitted
in spar flanges only in the
inner one-fourth of the flange depth.
This applies to both
solid flanges, and hori-
zontally or vertically laminated flanges.
2.4102. Combinations of Grain Slope.
When
a
piece has diagonal
as
well
as
spiral grain, the effective grain slope
will be steeper than either of the two slopes
considered
individually.
This combined
slope may be determined
as
outlined
in
section 2.3022.
References
to
slope
of grain
relate
to
the combined
or
effective
slope and are not to be construed as pertaining to only one or the other
of the two
types.
Spiral grain is difficult to detect, and for this reason much
closer inspection
is needed than for the detection of diagonal grain.
It may be noted (see table 2-11)
that for a permissible grain slope of
1
in 15 no consideration need be given to the
combined slope when neither the diagonal nor spiral grain has a slope steeper than
1 in 21.
2.4103. Permissible Deviations from Slope of Grain Requirements.
In the in-
terest of conserving
material,
the
aircraft
manufacturer may desire
to relax the
requirement on slope of grain for those portions of members where stresses are low.
Requests
for such deviations should be submitted to the procuring or certificating
agency
for approval.
Consideration
of such
requests by the appropriate agency
will be based on revised margins of safety prepared by the aircraft manufacturer in
accordance with the appropriate correction factors contained in table 2-1 of ANC-
Bulletin 18.
568338—44
f)

--- PAGE 132 ---
126
ANC BULLETIN
WOOD AIRCRAFT INSPECTION AND FABRICATION
2.411.
Scarf Joints.
2.4110. Requirements.
The following requirements apply to
all scarf joints in
solid
or laminated
aircraft
parts:
(1) The slope of scarf should be not steeper than
1
in
15 unless the aircraft
manufacturer obtains specific deviations from the procuring or certificating agency
on the basis of adequate margins of safety.
(2) The direction of scarf should be related to the direction of grain slope as
specified in section 2.41]
1
.
(3)
In
laminated
members
the
longitudinal
distance
between
the
nearest
tips of scarfs in adjacent laminations should be not less than 10 times the thickness
of the thicker lamination
(fig. 2-100).
2.4111.
Effect of Sloping Grain on Scarf Joints.
The
proport ion
of
end grain
appearing on a scarfed surface may be greatly increased if the material to be spliced
is somewhat cross-grained, and the scarf is made "across" rather than in the general
direction
of
the
grain.
Since
end-grain
gluing
is more
difficult
(and
results
in
weaker joints) than side-grain gluing,
it follows that where cross grain within the
r<-
to +
»i
(*
lot—
10 t
*j
Figure 2-100.—Minimum permissible longitudinal separation of scarf joints in adjacent laminations.
specified acceptable limits
is present,
all
scarf cuts must be made
in the general
direction
of the grain slope
(fig.
.">
2.4112. Recommendations in Addition to Requirements.
It
is recommended
that, in addition to the specific requirements of the succeeding sections, (1) the num-
ber of scarf joints be limited as much as possible,
(2) the location be limited to the
particular portions of a member where margins
of safety are most adequate and
stress concentrations are not serious, and
(3)
special care be exercised
to employ
good technique in all phases of the preparation, gluing, and pressing operations.
It
is particularly important that these recommendations be followed in the case of solid
spars and flanges and those having few laminations.
2.412. Moisture Content.
Each piece of lumber at the time of fabrication shall
have been
dried
to an average moisture content not less than 8 percent and not
greater than
1 2 percent by careful air drying, by kiln drying in accordance with the
latest issue of Specification AN-W-2, "Wood; Method for Kiln Drying," or by a
combination of air-drying and kiln-drying processes.
The spread in moisture con-
tent among laminations in the same assembly should not exceed 2 percent at the time
of assembly.
Also, laminations should be dried to such a moisture content that the
water added with
the glue
will not raise the moisture content above
12 percent
(table 5-11).
Regardless
of
the method
of
drying,
the requirements
of paragraph G-3
of
AN-W-2 relative to freedom from case-hardening stresses, uniformity of moisture
content,
etc., should be observed.
2.413. Rings per Inch.
The number of annual rings
in any
1
inch measured
in a radial direction on either end section of a lamination or of a part should not be

--- PAGE 133 ---
WOOD
127
loss
than
required
by
the Army-Navy
aeronautical
specification
for
the
species
(table 2-13).
If the radial dimension of the piece is less than
1
inch,
there should
be at least a proportionate number of rings.
Table 2-13.
Limits of specific gravity and rings per inch
in current AN specifications.
Species
Cedar,
Port
Orford
(Chamaecyparis lawson-
iana)
.
Fir, Douglas (Pseudotsuga tax/ folia):
Class N
Class L
Fir, noble (Abies nobilis)
Hemlock, western (Tsuga heterophylla)
Pine, eastern white (Pinus strobus)--
Pine, sugar (Pinus larnbertiana)
Pine, western white (Pinus montieola)
Poplar, yellow
(Liriodendron
tulipifera)
Spruce, red (Picea rubra)
Spruce, Sitka (Picea sitchensis)
Spruce, white (Picea canadensis)
AN
specifica-
tion number
Allowable
values
Specific
gravity
Pings per
inch
Minimum
Maximum
Minimum
number
AN-C-72a__
0. 40
8
AN-F-7a
. 45
8
AN-F-7a
. 38
. 47
6
AN-F-6a
. 36
6
AN-H-4a_
. 40
6
AN-P-16
. 34
fi
AN-P-19
. 34
7
AN-P-18
. 38
6
AN-P-17b.__
. 38
6
AN-S-6a
. 36
6
2.414.
Specific Gravity.
The
specific gravity of any piece
or part, based on
weight and volume when oven dry, should be within the limits given in the Army-
Navy
aeronautical
specification
for the
particular
species
of wood
(table
2-13).
Methods for determining specific gravity are discussed in section 2.20.
Some of the
AN specifications list limiting values of weight per cubic foot, and these may be used
in lieu of the specified values of specific gravity.
2.415. Sapwood.
Bright sapwood should not be considered a defect.
Aircraft
parts should conform to current AN specifications with respect to the permissibility
of sap-stained material.
2.416. Indented Rings.
Indented rings or "bear scratches" should not be con-
sidered defects.
2.417. Decay and Stain.
All parts shall be free from rot, dote, red heart, purple
heart, 4 heart
stain,
or other form
of decay.
Care should be
exercised
to
avoid
mistaking
for decay some
of the
distinctive shades of color that
occur
in sound
material of various species.
2.418. Shakes, Splits, or Compression Failures.
All parts should be
free from
shakes, splits, or compression failures.
2.419. Surfacing of Laminations.
Laminations
should
be
smoothly
surfaced
and free from dirt or grease on the surface to be glued.
Those that include scarf
or edge joints, or both, should be surfaced subsequent to the formation and gluing
of such joints.
(See also conditioning of glued stock, sec. 5.28.)
2.4190. Compression Wood.
Compression
wood
of
such
a
character
that
"cross-breaks"
(sec. 2.306) are present should not be permitted in any part.
' A purplish color and other colorations arc often natural and
inherent in ycllowpoplar and
if the wood
is sound these
are
acceptable.

--- PAGE 134 ---
128
ANC BULLETIN—WOOD AIRCRAFT INSPECTION AND FABRICATION
2.42. Requirements for Wood Spars and Spar Flanges.
2.420. General.
The requirements stated for spar flanges relate specifically to
a one-part flange as in a typical box spar with two shear webs.
When the flange
is
divided into two or more parts as in a spar of
multiple I-, or multiple box-section
the requirements stated apply to each such part.
"Vertical" and "horizontal" as used in expressing the requirements for spars
and spar flanges refer respectively to vertical and chordwise directions in a wing spar.
"Depth" and
"width"
likewise
refer
respectively
to
the
vertical
and
chordwise
8
7
to
S
4
VI
$
2.0
I,,
VI
QQ
1.0
0.1
49
1
I
— L
(CHORDWISE BOWIN&
1
FOR
,
SPARS AND SPAR FLANGES/
OF 1-INCH WIDTH
X
r, ~
. .
.
.
4 S
"s-
—
i
Dt-MI'lVVIJUVtniltAI-,
80W//VG FOR SPAR/
FLAHGL5 OF /- /
\INC.H DEPTH
/
[BCAMW/SE (VERT/CAL)
"
—\B0WING FOR SPARS OF -
[.//NCH DEPTH
NOTE:
1
1
1
FOR A MEMBER WHOSE.
DIMENSION
IN THE DIRECTION 0F~
BOW
15 h INCHES THE VALUE
'
OBTAINED FROM THE GRAPH 15 TO
•
BE DIVIDED BY h
TO GET THE
MAX/MUM ALLOWABLE BOW.
i
i
1
i
Vj4
'Si
li o
{
1
*
o
5
*"j
I
-J
9 b
144
192
240
L
( /NCHES)
Finnic
J-Kil.
Straight m-ss rciiuiri-uicuts for
288
336
384
pars and spar flanges.
appro-
dimensions of a wing spar or a flange of a wing spar.
These terms are to be
priately interpreted when considering a spar that
is otherwise positioned.
2.4200.
Straightness.
Jn measuring the deviation from straightness, a member
should be so supported that
it
is not deflected by its own weight.
2.42000.
Spars.
The maximum deviation from straightness of a finished spar,
prior to its assembly into the structure, should not exceed the following limits:
Maximum deviation=^^ /ih inches in the beamwise (vertical) direction.
Maximum deviation=^y^)
inches in the chordwise
(horizontal) direction

--- PAGE 135 ---
WOOD
129
whore.
L = length in inches over which the bowing occurs.
h
dimension in inches of the member in the direction of bow.
2.42001. Spar Flanges.
The maximum deviation from straightness of a finished
solid
or laminated spar flange,
prior
to being glued
to the spar webs should not
exceed (L/100)
2 /'2/( in either the beamwise or chordwise direction.
2.42002. Graph for Allowable Bowing.
The
straightness requirements
for
a
spar or spar flange are readily determined from figure 2-101.
Example, for a spar
length of 16 feet (192 inches), the allowable beamwise bow for a spar
1 inch deep
is
read from the lower curve as 0.93 inch and
if a spar of this length
is 5% inches deep
the allowable bow
is 0.93-^5^= 0.17.
2.4201. Knots.
Knots are to be measured on the surfaces on which they appear.
In the subsequent detailed limitations of knots in solid spars or spar flanges and
in
laminations for spars or spar flanges "size" means the distance between lines enclosing
the knot and parallel to the edges of the face on which the knot appears and "diam-
eter" is the minimum distance between parallel lines
(in any direction) enclosing the
knot
(fig. 2-102).
When the same knot shows on opposite faces of a piece
(spar,
spar flange, or lamination), the average of the measurements on the two faces should
be taken as the size or diameter and this average shall be included but once in the
sum of the sizes or diameters within a specified length or area.
In addition to the limitations stated no knot shall exceed % inch in size or diam-
eter.
Knots less than V1(, inch in size or diameter should be disregarded
in applying
limitations of individual knots but should be included in limitations of the sums of
sizes or diameters.
When two or more knots are close together forming a cluster
around which the grain is deflected as a unit
, the cluster shall be subject to the same
limitations as individual knots.
2.4202. Compression Wood.
On an edge or on an outer quarter of the vertical
face of a solid or a horizontally laminated spar or on any surface of a solid spar
flange, compression wood should not be permitted in streaks wider than one-fourth
inch and the aggregate width of compression wood on any of these surfaces should
not exceed one-sixth the thickness of the spar, or one-sixth the depth
of the spar
flange, whichever is the less.
In vertically laminated
spars compression wood should not be permitted
in
streaks wider than % inch on an outer quarter of the depth of a lamination and the
aggregate width of compression wood in such an outer quarter, or on an edge of the
spar, should not exceed one-sixth the thickness of the spar.
In the laminations of a spar flange, compression wood should not be permitted
in streaks wider than
){ inch and the aggregate width of compression wood on the
face of a lamination, or on any surface of the flange, should not exceed one-sixth the
least dimension of the flange.
Within the middle half of the depth of a solid spar or of a lamination in a verti-
cally laminated s
