Repository: Kai-C-Clarke/vintage-glider-knowledge-base

# Vintage Glider Knowledge Base

**A community archive of vintage glider documentation, maintained for the benefit of inspectors, restorers, and enthusiasts — and to support AI-assisted airworthiness research.**

---

## 📁 Upload Your Files Here

**Google Drive upload folder (anyone with this link can add files):**

👉 **https://drive.google.com/drive/folders/1TkleSGRi_L-Vv60ijjaLGmXRwfzECZcc**

No GitHub account needed. Just click the link and drag your files in.

---

## What We're Looking For

Everything is welcome. Nothing is too obscure. In particular:

- **Original manufacturer documentation** — flight manuals, maintenance manuals, rigging guides, parts lists

File: wood_construction/anc19_chapters/part_11.txt
he mean average humidity for the 24-hour period.
5.012. Determination of Atmospheric Humidity.
The amount
of water vapor
in the
air, which
is termed "humidity,"
is usually expressed
either in grains per
cubic foot or as a percentage of saturation; the first method of expression
is called
absolute humidity, and the second
is
called relative humidity.
Fortunately,
the
amount of water vapor that a given amount of air can hold at a given temperature
is a fixed quantity
; when this quantity is present the air is said to be saturated.
The
amount of water vapor at the saturation point of air increases rapidly with increase
in temperature.
At 60°
F.,
5.8 grains of water vapor per cubic foot saturate the
ordinary atmosphere, whereas at 212° F.
it will hold about 260 grains per cubic foot.
It is generally more convenient to consider the amount of water vapor in the air in
terms
of
relative
humidity
than
as
absolute
humidity.
As
already
intimated,
relative humidity is always expressed as a percentage of saturation.
The lower relative humidities represent dry air, and the higher ones, moist air.
Air at a temperature of 125° F., for instance, can hold a maximum of 40 grains of
water vapor per cubic foot.
If a certain atmosphere at that temperature had only
10 grains of water per cubic foot,
it would have only 10/40 of the maximum amount
it could hold, w hich
is a relative humidity of 25 percent
.
Air with 25 percent rela-
tive humidity is comparatively dry.
At 125° F., the relative humidity of air having
30 grains of water vapor would be 30/40, or 75 percent; such air would be considered
moist.
The preceding example may be expressed by the following formula:
Relative humidity percent _ amount of water vapor actually present in a given space
maximum amount of water vapor possible (the saturation
value)
in the same space under the same temperature
X 100

--- PAGE 178 ---
172
ANC BULLETIN —WOOD AIRCRAFT INSPECTION AND FABRICATION

--- PAGE 179 ---
PROCESSING AND FABRICATION
173
At any given temperature dry air is heavier than moist
air.
Hot air always is
lighter than cold air at the same relative humidity and the same pressure.
When
water is evaporated from wood, the heat required for evaporation is absorbed from
the air that carries away the water vapor, with resultant cooling of the air; the net
effect, in consequence,
is to make the air heavier, since the gain in weight brought
about by the cooling outweighs the weight loss caused by the increase in humidity.
The humidity of the surrounding air not only determines largely the rate at
which materials will dry, but it also determines the extent to which they can be dried.
The relation between humidity in the air and moisture in the wood is an important
one, since
it
is closely related to
all drying schedules and, further, determines the
extent to which wood for use under specified conditions of temperature and humid-
ity should be dried.
Since humidity determines the drying characteristics of
air
at any given temperature, the control of humidity in the kiln is of prime importance.
It is essential that the moisture be removed from the wood surface at the maximum
safe drying rate.
If the humidity is too low, the wood will dry too fast and will be
injured;
if the humidity is too high, the drying will be slow and expensive.
Relative humidity may be measured in a number of different ways, but the wet-
and dry-bulb thermometer is almost universally used for such measurement in dry
kilns
(fig. 5-2).
This instrument is also known as a hygrometer and as a psychrom-
eter.
The silk or muslin wick for one of the two thermometers of the instrument,
kept moist by the reservoir of water into which
it dips,
is cooled a certain amount
by the evaporation of water from its surface when
it is exposed to a breeze of non-
saturated air, and in turn it cools the wet bulb it encloses, thus causing the wet-bulb
temperature indication to drop.
The amount of cooling is constant for any given
temperature and humidity, provided that the reservoir contains water enough to
keep the wick moist and that the velocity of the cooling an
is sufficient.
If the
amount of the cooling, called wet-bulb depression, and the temperature of the air
are known, the relative humidity can be determined by formula or by reference to a
chart or table such as table 5-2.
In practice, the reading of the dry-bulb thermom-
eter gives the air temperature, and the difference between that reading and
the
reading of the separate wet-bulb thermometer gives the wet-bulb depression; both
thermometers are mounted on one panel.
To assure accuracy,
it
is
essential that the wick be clean and that there be a
brisk circulation of air over the wet bulb.
A velocity of at least 15 feet per second
is desirable for accurate readings at atmospheric temperatures.
At ordinary kiln
temperatures, however, sufficient accuracy can be secured with very much lower air
velocities.
With certain types of wet-and dry-bulb thermometers , circulation past the wet bulb
is produced by whirling the entire instrument.
Such instruments are know as sling
psychrometers (fig. 5-2, B).
Other instruments are provided with maximum-reading
thermometers, so that they can be removed from the kiln and read outside.
The
mercury or other fluid column in these thermometers must be shaken clown before
they are used again.
They indicate only the maximum wet- and dry-bulb tempera-
tures since they were last shaken down.
If the temperature and humidity variations
have been reasonably great during this time, the readings will be misleading.
Table 5-2 is for use with wet- and dry-bulb thermometers.
It is based on the
difference between the wet- and dry-bulb temperature.
The dry-bulb temperatures
are in the left-hand column and the differences between wet- and dry-bulb tempera-
tures are in the top row.
Both relative humidity and equilibrium moisture content
values are given at the intersection of the row and the column.
Suppose the dry bulb
reads 140° F., and the wet bulb 130° F.; the difference between them
is 10°.
By
reading across the 140 row to column 10, the rela t ive humidity of the air will be found
to be 75 percent and the equilibrium moisture content of wood 12 percent.
568338—44
12

--- PAGE 180 ---
174
ANC BULLETIN—WOOD AIRCRAFT INSPECTION AND FABRICATION
cm --r ire
x to ©to>Tj«tocioos*-'»lTj"*i
, 1H
. »H
.
. CM
. CJ
-
to'-f^^^i^SO*}
W S W N
iii
Go
Co
Go
Qo
*a
i
to
»-i
«l
*3
©3
*3
iN'O'C-^t to N-tas KNOTf^Nvj-OXJMtoWto
-i-tsfl'/; O
- T -t -~ t- >o © to f 1 »t Tp
to O^WO;iftaX05
&j
CO
GO
GO
no rr o ro fl - t> 'C O O W
rO W
N r«
ff) a N
(C
» ^ O
—I
.^H
CVI
. CM
. Ol
. <M
. CO
. eo
. co
. tp
.
GO
GO
-*~+-^-+-^-'J3»O^OK3
'«')5O!NW^i0N(Ort«* ,1
, 'CWQ0«^'-*
,^««MCto X^^OOCJ'SClft*---
. —I
.
. fj
i
O
I
GO
GO
»«*
^
SO
CO
CO
to
to
cd
cd
(©•^C4fr^TpO;h ©>^X^©
1'-*CO-^*-lft^;»-t>-^T©'^T
j
*ti
* »o
^
to"
to
to
to
to
to"
to"
-'t
cj-.i qo
o
CM to f '*-C (C O OO '
4
><i
>d
15
!B
C
n
&i
e:
4
«i
ti
«i
^ oc
e:
'
to
cd
to
1
jt-Hto^totct-cTi^-^to
j
to"
to
to"
to
to
co
o eo
»ft >c
<
j ro
oo ro ©
*-
. »-»
. »-H
.CI
CI
.CM
. CO
CI
© Co
1ft 'O^ C
>C
ff> K M ^ W ^tN N O
H to CO ^ ift r«; t- Co © ro —I ^O CO <3\>
lift
. »—i
..-l
.CM
. (M
.CO
.CO
-CO
.TP
- TP
. T<
. tJI
.TP
.TP
.1(5
.Ift
.Ift
. i-H
. t-H
. CM
.CM
.CO
-CO
.CO
- TP
-TP
. tJi
.TP
-.©i-^^ij^cocococo^t^t
•
«a oo to
to co
*>
> to
X
O 'X
trt QO t-
© to
i
. Tp
.TP
.
Ift
. Ift
.ift
.
Ift
.US
.
i ^ « o
^ ^ ^ ft x m ^ ^ x c^ ^ ^
o n oc x
c>, ^ o fi o ti o
o qo
o oo
<—
.^H
.CM
CI
.CO
-CO
.CO
. Tjt
. Tp
.Tp
. tP
. Tp
.ift
.ift
.
»ft
.Ift
.Ift
. ©
^Go-^'o'ototoi^t^^^i^t-.ooooQoooj^t^
•©co©oocMtoc___
.fl
CM
. CM
.CO
-CO
QoQOQOOOOciQCiOoQc
JM^O'OIC'O-^WV X ^ i—i to ton* -^00 ro ©
~-T CI to CO
ift
© t- X
© to> CI *0 CO
—
c<i
. cm
.co
.co
-co
.tt
,*r
.tp
.tp
. us
.ire
.ui
.1/5
.us
.
ift
.to
. ©
. ©
i
^icstorct-.t-^t^ooooooooooaooooooooooo
. © ^
r-- —. tp
© to
•**
x ^> <— to t ; x^'S^C'-cr^TS. ic;
i- c r
~_ ~ ; ci j. t vv w
to.
^^^toto'K^c<3coo6coo6o6oic3j
" oi
os
od
06
oo
'
J — to I- r
jo to
I-
~~i —
<
- -T
I ~
- t
3-.
. «
CO ~
>0 ^' IT — X
- T 55
© -f-CI
-t "
, LO ~- ^ to
«
.CM
-CM
.CO
.CO
.TP
.TP
.TP
-tp
.irt
.U5
. U9
. US
if>
-
»-0
.
--£>
, «e
. CD
.CO
-
TiOiOlOjOiOiOjQiCJiOi
00
00
QO
© OO <?5 >c !* to CI -C CD
<9i —l
TP
t^. «o © Cc C-l
*
.US
»C
. U3
.1ft
iooto©i^—>t^eNf-TTto tD^r^-^*©^
ooooooOiOidOsoi
Oi
OS
Os
Ql
Ol
r^ © ro <d
©
tp
to © to cm r
s © to QO Qo © O: ~* to. fi to. co to. -f
<D to oo to ©
© co
' N OS
OQ 00O Tj< to ©
*
th
. fj
.cm
CO
CO
-
*
^i
-*
co
to
5 GO CM -^CO ~-Tlft *Q 1ft
>J
t © Co M
CM OS
QO
OO
OS
OS
00 OS ©
f5-i t>.
Tf
'JO ©
to. t r ~. X 'JO " ^ I" ' - © to 00 ^ © 'O CI to CO X' 'O
-C ©
'to 1^
to> OO to © to © OS CM Oo CO to Tj" *+
.
i—i
.CM
-CO
CO
.TP
-TP
.1ft
,ift
.1ft
.1ft
, ce
.©
, to
© ©
-<D
.©
.©
.l>
.
.1--
.t»
.
^^^toi^ooootototototototototo*-.^-^totototo
ro
io
to
qo
co
to
to
to
—* to fi to.i-i
x to tp
go *~i
ift
x
~* to> co ^
»ft
© to x oo © to © to ~*
cm ^ co
co
-~i ift to © oo t»- »o oo so
^^to^cc
os
oito
to
to
>^
,-^
v^
-^•-i^i<3^?>i&i«c!>-;i-^>^>^
o
^
^
e<i
©i
e>i
os oo to
-
P
© -=r TP
oo ^- i—I 04 T
to. © to 00 So © *c —< oo fl to CO
TP
ift ro ©
-^N -T-oo ~-r© &i © to <-< t^. M -
to ^^^^r^^^Go
Go'c^GoGoGoGoGor^r^
<• -
».o to -h
CM
.CO
. Tp
.
ift
.
_
.
*d
t^.
oo
Oi
o
*->
© to. co to ©
«-h oo »c © to f i «>j co >C' f
no to t- to
to oo
© —« ©
© to — to fi ao fi
co **t# ^
s>i
©j
go
co"
go
go
go
--7-
--r
"
~--f-
Co
GO
GO
Go"
© --Tift or
c-i to x t- f i >~ ic ^KKCrM^TC »o ^ ©
"-o oo *~ ©-to © to' ©
^- ^ f1
f I ^ CO to CO to TP 00
1ft
©
t
CO
.TP
.Ift
.ift
.©
.©
. ©
. t-
. t-
. t>
- t-
t-
I-
I-
.X
.X
.X
.X
.X
.X
.X
.X
-X
.x
. c
^
OO
to
to
—•
r^iS^GOGO
"^1-
--7-
^-T
^T
*o
LO
'O
^
''S
© to tp bc ©
— ci x
© ~-t-co to
ift -t-b* to x s
5 i-^ iH to f 1
«-h CO — CO «
ift -^i ©
© to
oo
~-^x c*i © oo
to
to
to"
to
*<i
>o
t-.oocOtoXtoCVlf^TP-.T©>-Xto:
ift-©
.©
. t-
.!>.
.t-
. t-
-X
-00
-X
-X
-C
to-—.e^Go^^iQCococo*^
^
ift ^
ift ^© >o
^
>^ x
x ^x go ©
© to, © to © &•}
°o
^^^^^^^^^^to'cdto'io!
- to f) to ift oo. c
: © — p i
a* c- ^t-*
ac © aa ©
*c- t- ir- x so © to © 'to © to © to © to © to
to <-* to
re f i to fi --Tco
co ^
ito"to'^^c^o6oococctoto*to'osos*os
-
oo'ooooG^
j
x to i—
i or jo to
ift ro © to x '-o © to. © ro. © to
>-i to <— to f 1 rv f i
rrz f i
ro co ^ co
co ^ co
^ ro tp ^ tp to ift
ift gk; ift oo ift
^^»^*^>^>^-^^G^C>lC^^C^^^©i©i^C^C^G>^e^^^^
1 1ft
1 1ft
I ©
> ©
CJo)
3jn ji
CS
O
O

--- PAGE 181 ---
PROCESSING AND FABRICATION
GO
©O
QO
^0
GO
Ot>
*SO
Co
00 to
*Cs rH ^
lf5
CO 00 ?
S ^ N
M
\n
. irt
. vs
.10
.
CO
«5
»Q>
*d
co
to
*o
*o
f lo CO -3- 1-
OS >-
.
a
. ic
.10
ia
.
to
to
to
to
w 20 r- to Q0 --t-© co
its
. us
.
.
.
to
to
to
us -. <* os t-
ce to
CO
OO
OO
00
00 co oi to o -<*»
«
-co
.0-
. t-
OO
OO
QO
OS
00
00
00
os
os
os
os
OS
OS
c
«5--ieo^cooo^
3) ~ C O3 O ^ h ^
— to w ^t-w
« -
00
-co
.00
.00
x
.00
.so
-co
r— ^ 00 "4 00 95 co o
h 'o ^ ^ c>i Oi e
§5
52
gg
S 3

--- PAGE 182 ---
176
ANC BULLETIN—WOOD AIRCRAFT INSPECTION AND FABRICATION
Instruments recording humidity directly are not commonly used in lumber dry
kilns.
Usually,
instruments adapted
for
this purpose record wet- and dry-bulb
temperatures from which relative humidities may be determined.
It is obvious, of
course, that such a record can be secured by the use of two separate recording ther-
mometers, one suitably equipped with a wet wick over the bulb.
It is just as obvious
that a better arrangement would be to have both records on the same
chart, and
this is a very common type of recorder.
These instruments are known also as wet-
and
dry-bulb
recording
thermometers,
recording
psychrometers,
and
recording
hygrometers.
In
principle, temperature-humidity recorders,
usually
designed
for
ordinary atmospheric temperatures,
are
similar to recording thermometers,
there
being two complete components in a single case, one to record temperature and the
other humidity.
Two types of wet bulbs are used in dry -kiln work, the well-known wick-and-
water-trough type and the porous-sleeve type.
In the latter, a porous sleeve of
alimdum or other suitable material, which surrounds the wet bulb,
is kept
filled
with water.
The water, gradually seeping through the porous walls,
is evaporated
on the sleeve
surface, producing the necessary depression
of temperature in the
sleeve and the contained bulb.
Both types are thoroughly reliable and satisfactory
under proper operating conditions.
Hard water soon clogs up the porous sleeves,
just as
it encrusts
the wicks, but the sleeves can be cleaned very
easily by im-
mersing them in muriatic
(hydrochloric)
acid, and the wicks can
be
changed
at
slight trouble and expense.
5.013. Moisture Content of Seasoned Lumber.
The trade terms "green," "ship-
ping dry," "air dry," and "kiln dried," although widely used, have no specific or
agreed meaning with respect to moisture content except in a few cases where lum-
ber
association
rules
define moisture
content
limits
for
kiln- dried and
air-dried
stock.
The wide limitations of these terms as ordinarily used are covered in the
following statements, which, however, are not to be construed as exact definitions:
"Green lumber"—lumber that may be freshly cut or partially seasoned but
which has not yet reached a shipping-dry or air-diy condition.
The term may also
be applied to material that has a higher moisture content than
is acceptable for
stock being manufactured into finished products.
"Shipping-dry lumber"—lumber that has been partially dried, either in a kiln
or by
air drying,
to reduce weight and
freight charges, and which may have a
moisture content
of 30 percent or more.
"Air-dry lumber"—lumber that has been exposed to the air for any length of
time.
If exposed for a sufficient time, it may have a moisture content ranging from
6 percent, as in summer in the arid Southwest, to 24 percent, as in winter in the
Pacific Northwest.
For the United States as a whole, the minimum moisture con-
tent range for thoroughly air-diy lumber
is 12 to 15 percent in the summer, and
the average is somewhat higher.
Sometimes terms such as "90 days on sticks" or
"4 months in the yard" are used instead of "air-dry" to denote length of time in
the yard piles.
Since stock seasons slowly in cold weather, less drying would take
place during the winter than during the summer, and a given period in the yard
would not mean the same degree of seasoning in cold or wet months as would occur
in summer or dry months (table 5-3).

--- PAGE 183 ---
PROCESSING AND FABRICATION
177
Table 5-3.
Approximate moisture content in percent of thoroughly air-dry 1-inch stock by months
for different regions
Forest region
1
January
February
March
April
May
June
July
August
September
October
November
December
California pine
20
18
16
14
12
10
9
9
10
12
16
18
Redwood
-
.
—
24
25
22
20
18
16
15
15
16
17
19
21
Inland Empire
2 _
.
.
20
20
18
15
14
14
12/,
13
14
15
20
20
Oregon and Washington
26
24
22
18
1G
15
12
13
15
16
22
26
Southern pine
_
.
20
13
14
14
14
16
17
20
1 In the arid Southwest during the driest portion of the year air-dry lumber dries down to between 5 and 10 percent moisture
content.
2 Northwestern Montana, Idaho north of the Salmon River, Washington east of the Cascade Mountains, and the north-
eastern tip of Oregon.
"Kiln-dried lumber"—lumber that has been kiln dried for any length of time.
The term applies to stock dried to "shipping dry," as defined above, as well as to
stock dried to a final moisture content of 8 to 12 percent.
Specifications covering
kiln-dried lumber intended for immediate processing into a finished product should
state the average moisture content, tolerance of individual pieces above and below
the average, and moisture distribution between surface and center.
For airplane
stock, where maximum strength is a factor,
it is also necessary to specify the maxi-
mum temperatures permissible at various stages
of seasoning.
Such limits apply
of course, even to stock dried to a shipping-dry condition.
5.014. Coatings that Prevent End Checks.
Wood
dries more rapidly from the
end grain than from the side grain, and
is apt to check and split during seasoning
unless end drying
is retarded.
For this reason
it
is advisable to use a moisture-
resistant end coating on wood during
air seasoning or kiln drying,
especially on
woods which are difficult to dry and on short kiln samples.
As end cheeks, once
started, are hard to stop, such coatings should be applied as soon as possible to the
freshly cut ends.
The coatings ordinarily used are
of two
kinds.
Those of the
first kind
are
liquid at ordinary temperatures and can be applied cold; the second are solid at
ordinary temperatures and must be applied hot.
Cold coatings have the advantage
that they may be used as easily on logs and lumber as on kiln samples and dimension
stock; hot coatings, because of the usual method of application (end dipping), are
not easy to use on large stock.
Either cold or hot coatings can be used in the kiln, but each type has its advan-
tages and disadvantages.
Hot coatings should have a melting point
sufficiently
high to prevent a breakdown in their efficiency under the kiln temperatures used.
In general, this requires a melting point approximately 30° to 40° F. above the kiln
temperatures.
Hot coatings, as a type, are very water resistant and, when properly
used, are more effective than the cold coatings.
Excessive shrinkage of the wood and rough handling often cause the end coat-
ings to chip or shear off, and a fresh application of the coating should then be made.
To reduce end drying sufficiently, there should be a thick unbroken coating over the
entire end surface.
Hot coatings are usually applied by dipping the wood approxi-
mately one-half inch into the liquid or by firmly pressing and rolling the end surface
over a free or, preferably, a power-driven roller, the lower portion of which extends
into the hot coating.
Cold coatings should have about the consistency of heavy
syrup, and are usually applied by brush.
They should be allowed
to dry a few
hours before being subjected to kiln temperatures.

--- PAGE 184 ---
178
ANC BULLETIN—WOOD AIRCRAFT INSPECTION AND FABRICATION
The two best cold coatings developed at the Forest Products Laboratory are
hardened gloss oil thickened with barytes and magnesium silicate (very cheap), and
a mixture
of phenolic-resin varnish and aluminum powder or
paste.
The latter
coating is expensive, but when two coats are applied it is very effective and has some
advantage over the former.
The manufacture of hardened gloss oil involves technical operations and should
not be attempted by the novice.
Because gloss oil is made commercially in a num-
ber of ways, and because some of the products are unsuited for end coatings, a gloss
oil should be specified that is made in accordance with the following formula:
6 to 8 parts by weight hydrated lime.
100 parts by weight rosin.
57.5 parts by weight mineral spirits.
To 100 parts by weight of this gloss oil add 25 parts barytes and 25 parts mag-
nesium silicate.
One or two parts of lampblack may also be added if a black coating
is desired.
The magnesium silicate helps to keep the pigment
in suspension.
In
time, however,
it will settle, and the spirits will evaporate.
As a result of these two
actions, the filled hardened gloss oil tends to become pasty
if allowed to stand any
considerable period.
It
is suggested, therefore, that the user protect his gloss
oil
from evaporation and mix relatively small quantities of
it with the barytes and
magnesium silicate as needed.
Paraffin has proved very satisfactory as an end coating for stock during
air
seasoning, but cannot be used in the kiln because of
its low melting point.
The
following hot coatings are satisfactory for
all ordinary kiln temperatures:
(1)
Coal-tar pitches or asphalts with melting points between 195° and 213° F.
(2) Mixtures of such coal-tar pitches and asphalts.
(For instance, 100 parts
by weight of 213° and 40 parts of 155° F. coal-tar pitch plus 25 parts of 220° asphalt.)
(3)
Rosin and lampblack (100 parts by weight of rosin to 7 parts of lampblack).
(4) Any mixture of high-melting-point pitches and rosin.
5.02. Care and Shipment of Lumber Prior to Seasoning.
Under favorable tem-
perature conditions, the sapwood of green lumber is subject to attack by mold- and
stain-producing organisms
if left in solid piles for several hours before stacking for
drying.
Even the heartwood of some species may be affected.
Protective measures
require quick transfer from the mill to the kiln or air-seasoning piles.
Some species
(5-2) are more susceptible than others and require special measures of protection,
such as end-racking, for 2 or 3 days before piling in the yard, or dipping in toxic
solutions as the stock passes on the green chain along the sorting table.
Stain and mold fungi usually do not grow below a temperature of 35° F. and
above a temperature of 100° F., but the most favorable conditions range between
75° and 85° F.
Green stock piled in freight cars is subject to the same hazards as solid piles at
the mill, aggravated, however, by the fact that the time element is greatly extended,
and that there is practically no ventilation around the piles.
Green stock might be
safely shipped
if it
is cut during cold weather and the temperatures during transit
remain low enough
to prevent
the growth
of
fungi.
Stock having a maximum
moisture content of 20 percent will not support the growth of fungi and usually may
be shipped safely.
The possibility of stain developing in solid piles of lumber con-
taining sapwood
is affected by three factors—temperature, moisture content, and
time.
It is customary trade practice to ship stock called "shipping dry" both on
ships and in freight cars.
Such stock may have a moisture content of 20 percent
or more, and with favorable temperatures may stain and mold in transit.
Stacking green lumber on stickers in a closed freight car does not prevent stain,
but dipping such stock in a toxic solution and then stacking
it in a closed car does
provide considerable protection even
if the stock
is bulk-piled.

--- PAGE 185 ---
PROCESSING AND FABRICATION
179
Stacking lumber on flat cars, either solid or on stickers, has many disadvantages.
Unless
it
is protected by cover boards or waterproof paper, serious damage from
checking usually results.
If so protected,
the problems are much the same as in
closed cars.
If emergency conditions require the shipping of green lumber under conditions
liable to cause stain or decay, the stock should be dipped in an antistain solution and,
after arrival at destination, the lumber should be unloaded at once and kiln dried or
stacked for air seasoning as described in section 5.03.
If stain or decay already
is
present, the lumber should be placed in a kiln and .steamed as described in section 5.04.
5.03. Air Seasoning.
Seasoning practices differ materially in the various tim-
ber-producing regions, and also as between hardwoods and softwoods even in the
same locality
(5-8).
Generally hardwoods are
air dried before shipment, whereas
often the upper grades
of softwoods
are kiln dried green from the saw.
It may
be necessary to carry a surplus stock of lumber to insure against shortage at the time
of manufacture.
If the stock is green, advantage may be taken of this intermediate
period to reduce the moisture content, thereby reducing the time required for kiln
drying.
At softwood mills, the lower grades and dimension are usually air dried.
Since most air-dried stock used in airplane products will be kiln dried, it follows that
the quality of the finished product depends in no small measure upon the care taken
in the preliminary air seasoning.
Piling that is correct for air seasoning must accomplish a number of objectives:
It must provide proper air circulation, it must offer suitable protection from sun and
rain, and it must keep boards straight and flat while they are drying.
If these things
are accomplished, the best drying will result and drying defects will be at a minimum.
Among such defects may be mentioned stain and decay, end and surface checking,
and warping.
No one rule will apply to
all weather conditions and to all classes of
stock; some species must be open piled to hasten drying and thereby avert stain,
while
others must be
close
piled to prevent too rapid
drying, which may cause
checking.
The following general principles will apply to most seasoning yards.
5.030. Stain Prevention.
If stain is likely to occur, freshly cut lumber containing
sapwood should be dipped in or sprayed with an antistain solution for protection
against fungi attacks during the air-seasoning period (5-5).
5.031. Foundations.
The pile foundations (pile bottoms) should be constructed
as follows:
(a) The foundations should be rigid and properly leveled.
(b) The foundations should be high enough from the ground
to allow good
circulation.
The minimum
distance from
the ground
to
the under
side
of
the
lumber at the rear of the pile should be 18 inches.
(c) Foundations should slope from front to rear about
1 inch to the foot.
(d) Material for piers is listed in order of durability and should be so selected
whenever available:
Concrete or masonry.
Pressure-creosoted blocks of any species or the heartwood of baldcypress,
redwood, or cedar.
(When untreated woods are used,
all points of con-
tact should be given two coats of hot creosote.)
(e) Beams and
stringers should preferably be
of
steel,
or pressure-creosoted
timbers.
Untreated durable woods with two
coats
of hot
creosote
at points
of
contact may be used when either of the first two are not available.
(f )
If existing pile bottoms are to be used, they should be inspected to see that
they comply with the requirements given as to height levels and drainage conditions.
All weeds, debris, and decayed wood and vegetation must be cleared away.
Any
part of the pile bottom containing decay should be removed or the decayed area
cut out.
All wood parts should be painted with two coats of hot creosote.

--- PAGE 186 ---
180
ANC BULLETIN—WOOD AIRCRAFT INSPECTION AND FABRICATION
5.032. Air Flues.
The following minimum requirements should be followed:
(a) Even-width stock should have space between the boards or planks not less
than 20 percent of the width of the board.
The boards in each succeeding layer
should be placed directly over those below so that the spaces between boards will
form uninterrupted vertical flues.
(b) The lateral spacing between the edges of boards or of groups of boards
totaling 12 to 14 inches in width should be at least four inches, so arranged as to
form straight vertical
flues in the
pile; or in uneven-width material one tapering
flue not less than 12 inches at the bottom should be used for a 6-foot pile, and two
such flues in wider piles.
With the tapering flue, the space between adjacent tiers
of boards should be not less than
1 inch.
5.033.
Stickers.
The following minimum requirements should be followed:
(a)
All stickers must be sound, thoroughly dry, free from stain, and of uniform
thickness.
(1)) Each tier of stickers should be aligned and rest on a beam.
(c)
Stickers for 4/4-inch lumber should be of nominal inch stock or thicker and
not more than 4 inches wide.
For thicker lumber of random length, stickers should
be at least V/2 inches thick for greater stiffness and strength and not more than 4
inches wide.
(d)
Stickers should overlap the ends of the boards at least % inch to reduce
end checking.
(e)
Stickers should not be more than 2 feet apart for hardwoods up to 6/4 inch
in thickness.
For thicker hardwoods and all softwoods, the equivalent of five rows
of stickers for 16-foot stock should be used.
(f)
Aircraft stock should never be self-stickered.
5.034. Placing of Lumber.
The
following minimum
requirements
should
be
followed:
(a
)
Piles should be erected of boards of equal length wherever practicable.
(1)) Box piling should be used for mixed lengths.
With this system, the longest
stock is piled in the outer rows and short lengths within the pile, with one end of a
board at one end of the pile and one end of the adjacent board at the opposite end.
In each succeeding layer, the outside ends of boards should be kept immediately
over the ends of those below.
(c) Each layer should be composed of boards of the same thickness.
(d) The pile should have a forward pitch to the extent of
1 inch for each foot
of height and a slope from front to rear of 1 inch for each foot of length.
(e) Narrow piles are desirable for stock that will withstand rapid drying and
wide piles for stock that is liable to check and honeycomb.
Common pile widths
range from 6 to 16 feet.
(f) The lateral space between piles should be at least 4
feet, and the distance
between the rear ends of the piles should be at least 8 feet.
5.035. End Coatings.
End coatings should be applied in
all cases where end
checking is objectionable.
Several satisfactory end coatings are listed under section
5.014.
5.036. Covering.
All material should be under cover either in an open shed or
with roofs over individual piles.
One satisfactory type of pile roof consists of two
layers of low-grade boards, those in the upper layer being staggered with respect to
those in the lower layer.
(a) A minimum front height of 6 inches above the lumber, with a slope of at
least
1 inch to the foot, should be required.
(b) The ends and the sides should project sufficiently to prevent snow and rain
from beating into the lumber piles.
(c) The roof should be securely fastened.
5.037.
Site.
The yard should be well drained and kept free of weeds and debris.

--- PAGE 187 ---
PROCESSING AND FABRICATION
181
5.04.
Kiln Drying of Lumber.
Lumber
is kiln dried,
first, to reduce moisture
more quickly than in air drying, and, second, to reduce the moisture content to a
lower point than can ordinarily be attained in air drying.
In addition,
if stain, de-
cay organisms, or wood-boring insects are present, the lumber will usually be steril-
ized and the borers killed.
5.040. Essentials of Good Kiln Drying.
Lumber
intended
for
airplane
parts
requiring maximum strength and minimum dimensional changes after manufacture
must be free from surface or end checks, honeycomb, case-hardening, and warp, and
the moisture content and moisture distribution must be within the range best suited
for
conditions
of
service.
Properly
designed
kilns have
both
temperature and
humidity under automatic control so that the optimum conditions of drying can be
maintained
during
the
seasoning
period.
Circulation
of
air,
adequate
in
both
uniformity and volume,
is necessary for good control of temperature and humidity.
The initial drying period, during which the stock is green,
is the most critical stage
or time that the stock is most likely to be damaged.
It is during this period that the
lowest temperatures and highest humidities are needed and uniformity of control can
be obtained best with the aid of fans, blowers, or other mechanical means of stimu-
lating circulation.
After stock has been dried to a moisture content of 25 percent or
lower, less circulation is required to obtain accurate control of the drying.
In double-track kilns in which air enters at one side wall, passes through the
piles on both tracks and thence into the space between the load and the opposite wall,
a small heating coil
is sometimes located in the space between the two loads.
The
object
is to make up the heat loss that develops as the air passes through the first
load.
These booster coils, while acceptable in standard commercial drying, are not
desirable as a rule for the drying of airplane stock.
Their use should be permitted
only after examination to determine if they cause excessive temperatures.
" 5.0400. Material:
(1)
Species
of the same drying characteristics may be included
in the same
charge.
(2)
Pieces should be dried in the smallest sizes to be used and which are practical
to handle, rather than in large dimensions.
(3) Reasonable variations of thickness may be tolerated if drying conditions are
regulated for the wettest, thickest, and slowest drying stock and care is taken to give
each thickness its proper final conditioning treatment.
5.041. Temperature and Relative Humidity.
The specifications define maximum
temperatures for various species of lumber at different stages of drying and the bulbs
of the recording hygrometer and control bulbs of the thermostats should be located, if
practical, where they will measure the most severe drying conditions.
In reversible-
circulation kilns, dual dry bulbs or other acceptable means of controlling the tempera-
ture of entering air should be used.
Maximum temperatures are tabulated in the specification because temperatures
in excess of the values allowed for different degrees of dryness are likely to reduce the
strength of the wood.
Relative humidities at permissible kiln temperatures have no
deleterious effects on the strength of the wood as long as they are high enough to
prevent checking and honeycombing; hence, the humidity schedule
is
left to the
discretion of the kiln operator.
For the kiln operator who has had no experience
in drying a given item of aircraft lumber, the relative humidity schedules in tables
5-4 to 5-8 are offered as a guide.
In general, they are conservative, and experience
with a particular kiln should afford a basis for improving them.

--- PAGE 188 ---
182
ANC BULLETIN—WOOD AIRCRAFT INSPECTION AND FABRICATION
Table 5-4.
Suggested
relative
hurtiidities
1 for temperatures
specified in schedule 2
oj AN-W-2a
_opecies
Thick-
ness
Percent moisture content at which changes are made
Above
40
40 to
30
30 to
25
25 to
20
20 to
15
15 to
10
10 to
final
Inches
135° F.
140° F.
145° F.
150° F.
155° F. 160° F.
165° F.
Noble
fir
65
60
55
50
45
35
35
Red pine
70
60
50
45
40
35
35
Red spruce
.
_______
75
60
50
45
40
35
35
Sitka spruce
.
75
60
50
45
40
35
35
White spruce
75
60
50
45
40
35
35
Port Orford white-cedar.
75
60
50
45
40
35
35
1 In 10-inch and wider flat-grain softwoods, relative humidities approximately 10 percent higher should be used during the
first 2 schedule periods.
In drying aircraft lumber in a natural-draft kiln, the relative humidities suggested in this table may be
reduced about 5 percent.
Table
5-5.
Suggested
relative
humidities for
temperatures
specified
in
schedule
3
of AN—W—2a
Species
Douglas-fir
Red fir
Sugar pine
Silver maple
Sugar maple
Yellowpoplar
Noble fir
Red pine
Sitka spruce
Red spruce
White spruce
Port Orford white-cedar
Silver maple
Sugar maple
Thick-
ness
Inches
1
1
1
1
1
1
IK
IX
1/
VA
Percent moisture content at which changes are made-
Above
40
130° F.
70
65
60
80
80
80
65
75
75
75
75
80
80
80
40 to
30
135° F.
65
50
50
75
75
75
60
70
70
70
70
65
75
75
30 to
25
140'
' F.
60
40
40
70
70
70
55
50
50
50
50
50
70
70
25 to
20
145° F.
50
40
40
60
60
60
50
45
45
45
45
45
60
60
20 to
15
150° F.
40
35
35
50
50
50
45
40
40
40
40
40
50
50
15 to
10
155° F.
35
35
35
40
40
35
35
35
35
35
35
35
40
40
10 to
final
160'
F.
35
35
35
35
35
35
35
35
35
35
35
35
35
35

--- PAGE 189 ---
PROCESSING AND FABRICATION
183
Tabl

File: wood_construction/anc19_chapters/part_13.txt
awaiting use in storage buildings may
also be maintained by controlling the temperature of the space within the building
by means of a hygroscopic element attached to heaters.
This can be done only so
long as the prevailing relative humidities are high; they may be reduced by increasing
the temperature of the space surrounding
the lumber above
that of outside tem-
peratures.
However, simple devices are available for humidifying so that moisture
can be added
if necessary.
For the conditioning of a large wood-using plant any one of several methods may
be employed.
A central plant may be designed to condition the air completely and
may be equipped with refrigeration or absorption apparatus as well as heating and
humidifying facilities.
The air is distributed by means of a system of ducts through-
out the building.
Such equipment is expensive and probably not justified for most
wood airplane factories.
Another method of accomplishing the same result as with the large central-station
air-conditioning plant is to install a sufficient number of small air-conditioning units
throughout the plant and use no distributing system.
This method, if fully equipped
for year-round control, is likewise expensive and perhaps nonessential in most cases.
As a rule, high humidities are not a problem in wood manufacturing plants in
the northern part of the United States, and consequently conditioning equipment
is needed only to increase the humidity during the heating season when low humidi-
ties prevail.
On the other hand,
in manufacturing plants situated
in very damp
climates, such as prevail along the Gulf Coast, dehumidification may be required.
To
accomplish
humidification,
only
relatively
simple
apparatus
is
needed.
Steam jets may be distributed throughout the plant and may be controlled auto-
matically by a moisture-sensitive instrument.
The
chief objection
to the use of
steam jets is that water is lost from the steam-generating plant and heat is added to
the space.
In winter this would probably not be objectionable, but
it might be
if
humidification were required during a dry summer season.
The simplicity of the
steam jet system and the resultant freedom from dust residues commend it.
Similar
results can be obtained by the use of cold water and compressed air sprays.
This is
a very simple method by which water is discharged into the air by an air jet as a
finely divided mist.
The main objections
to
this method are a slight amount of
noise, and—if the water used for evaporation contains minerals or organic material
a deposit of fine dust on materials in the room.
Provision must be made to take care
of drip from sprays of this kind.
No heat, however,
is added to the air from such
sprays and a small amount of cooling results from the evaporation.
Target sprays are also a possibility for this purpose.
They discharge a very fine
stream of water against a plate.
The bulk of the water striking the target is broken
up into a fine mist which floats out into the room.
Unless water free from minerals
is used,
fine dust
is
also scattered by
this method.
Adequate
filters
to prevent
plugging of the fine openings and a drain to remove drip must be provided.
There are a number of mechanical devices on the market which have a rotating
disk upon which water is allowed to flow.
This disk rotates at high speed, so that
the water is driven to the edge of the disk by centrifugal force and thrown against the
edges of a series of sheet-metal vanes.
The water is thus broken up into a fine mist
and blown out into the room by a fan located behind the disk.
This apparatus has

--- PAGE 202 ---
196
ANC BULLETIN—WOOD AIRCRAFT INSPECTION AND FABRICATION
disadvantages similar to those mentioned above.
Residues resulting from evapora-
tion of the water accumulate on the apparatus and form dust which
floats about
the room.
Usually these evaporators are controlled by a hygroscopic element which
opens or closes a water valve on the humidifier.
A number of them could, however,
be controlled from a single humidistat.
The control of the humidity near wood surfaces being heated is a problem which
frequently concerns fabricators of airplane parts.
This problem
arises because of
desirability of speeding up the setting of glues in order to make more frequent use
of presses or jigs.
Strip heaters, infrared lamps, tubes heated by steam, and warm
air produce local conditions requiring attention.
When a wood surface
is heated in the open the humidity of the space immedi-
ately adjacent to the surface is lowered and some drying is likely to occur—the higher
the temperature, the lower the humidity, and the greater the moisture loss.
Strip
heaters, when tightly pressed against the wood surface, greatly retard the escape of
moisture, and present no problem.
Open surfaces heated with infrared lamps reach
such high surface temperatures that
humidification
of the work room
is
of
little
value
in preventing
excessive
surface
drying.
Under such conditions and
when
practical the heated area should be tightly covered with a thin layer of strip aluminum
in order to prevent the escape of moisture and maintain as nearthe desired equilibrium
condition at the surface of the wood as possible. The outer surface of the sheet metal
should be painted a dull black in order that
it receive and transmit as much heat
as possible to the material behind
it.
Where heat
is applied by warm air, such as in a kiln or oven, the moisture con-
tent of the object being heated may be controlled by properly adjusting the relative
humidity
to
that
which would
represent
the
equilibrium
condition
for
desired
moisture content.
In certain cases
it
is advantageous
to drop a canvas-covered
frame over the work and to heat and humidify the limited space thus enclosed rather
than the entire room.
Sling psychrometers and tables or curves for conversion of the measurements
into relative humidity should be provided
(sec. 5.012).
Hair hygrometers or inex-
pensive humidity guides
are
unreliable unless they
are
carefully
calibrated
and
checked from time to time.
The equilibrium moisture content of wood, in prevailing
atmospheric conditions, may also be determined by thin sections of wood exposed
in the workrooms which can be weighed for determination of their moisture content.
If a sample is designed to contain 100 grams when oven dry, the number of grams
over 100 will be numerically equivalent to the percentage of moisture in the sample.
In preparing such a sample, select air-seasoned material of known moisture content
and work it down until its weight in grams is equal to 100, plus a number of grams
equal to the percentage of moisture.
For example, a sample containing 10 percent
moisture content should weigh 110 grams, of which 100 grams is dry wood substance
and 10 grams is moisture.
Such samples should not be oven dried.
5.2. GLUING.
Satisfactory glue joints in aircraft develop the full strength of the wood under
all
conditions
of
stress.
To produce
this
result,
the
conditions involved
in
the
gluing operation must be carefully controlled so
as to obtain a continuous,
thin,
uniform film of solid glue in the joint with adequate adhesion to both surfaces of the
wood.
These conditions involve:
1. Proper moisture content of the wood.
2.
Properly prepared wood surfaces.
3. Glue of good quality, properly prepared.
4. Good gluing technique.
A satisfactory
joint
and
two
types
of
unsatisfactory joints,
resulting from
improperly controlled gluing conditions, are shown in figure 5-8.

--- PAGE 203 ---
PROCESSING AND FABRICATION
197

--- PAGE 204 ---
198
ANC BULLETIN—WOOD AIRCRAFT INSPECTION AND FABRICATION
5.20. Moisture Content for Gluing.
The drying and conditioning of wood
to
the proper moisture content for aircraft use are described in sections 5.03 and 5.04.
The moisture content of the wood affects the results obtained in gluing and, in turn,
is affected by the gluing process.
It may be either increased or decreased, depending
on (1) the gluing process used,
(2) the form and composition of glue,
(3) the amount
of glue spread, and
(4) the dimensions of the wood parts glued.
In general, hot-
press methods reduce
the moisture content and
cold-press
processes
increase
it.
Glues of high water content add more moisture to the wood than glues of low water
content, and heavy spreads add more than
light spreads.
More water
is added
by the glue
to a construction made of thin plies than to one made of thick plies.
The percentage increase in moisture content from
a given amount of glue spread
will be greater in woods of low specific gravity than in woods of high specific gravity.
Table 5-11
illustrates approximate percentages of moisture added to wood in
cold-pressing operations for certain types of aircraft members.
Most hot-pressing
operations, however, reduce rather than increase the moisture content of the wood
in
gluing.
The moisture content
of
panels, when removed from hot
presses,
is
normally well below the 8- to 12-percent range that is required for aircraft plywood
(Specifications AN-NN-P-511b
and AN-P-43), and
the
manufacturers
of
the
plywood must introduce moisture into the panels by a conditioning process in order
to bring them within the required range
(sec. 5.2S).
The moisture content of veneer
normally shows little or no change during bag-molding processes of making plywood
(sec, 5.341).
Table 5—11.
Calculated percentages
1 of moisture added
to icood in gluing with cold-press glues
Construction
Moisture
added
in
gluing 2 with
Number
of plies
or lami-
nations
7
1
1
6
3
10
2
2
Species and thicknesses
of
plies
or laminations
Cold-set-
ting resin
glues
}{<8-inch yellow birch
plies
%2-inch yellowpoplar faces }->o-mch yellowpoplar core
J-i 6-inch mahogany faces
}{ 2-inch mahogany cross bands
^4-inch mahogany core
All laminations— >£-inch Sitka spruce
All plies—^o-inch black walnut
All laminations—%-inch Sitka spruce
All laminations—%-inch Sitka spruce
All laminations—%-inch yellow birch
%2-inch yellowpoplar plywood and %-inch thick
Sitka spruce
Ji-inch yellow birch plywood and 2-inch thick Sitka spruce...
Casein
glues
Percent
Percent
8.
1
21. 9
15. 9
42. 7
9. 4
25. 2
6.
16. 5
6.
16.
1
2.
5. 3
. 8
2.
1
. 7
1. 9
1. 9
5.
1
. 4
1.
1
1 Calculated percentages are based on oven-dry weight of woods.
In t he calculations it is assumed that all the surplus moisture
added by the glue
is absorbed by the wood.
This assumption
is known to be somewhat in error, but
it nevertheless affords a
satisfactory
basis
for comparison.
2 Spreads of 75 pounds of wet casein and 47 pounds of wet cold-setting, urea-resin glue per 1,000 square feet of single glue line
are assumed in these calculations.
It is assumed that the. cold-setting resin glue is mixed
1 part dry glue and 0.65 part of water,
and the casein glue
1 part dry glue and 2 parts water.
Changes in moisture content of the wood after the glue has set develop stresses
in the glue line and reduce the load that the member will withstand in service.
To
minimize
the
stresses
in
a glued structure which develop from moisture content
changes, the member should have a moisture
content, when the glue
sets, that
is
approximately equal to
its average moisture content in service.
Moisture content

--- PAGE 205 ---
PROCESSING AND FABRICATION
199
determinations on wood aircraft
parts have been made at the following locations in
the United States: New York, N. Y.; Garden City, N. Y.; Quantico, Va.; Philadel-
phia,
Pa.; Anacostia, D.
C.
; Hampton Roads, Va.; Aberdeen, Md.; Washington,
D. G; Cleveland, Ohio; Fairfield, Ohio; Dayton, Ohio; Pensacola, Fla.; Little Rock,
Ark.; San Antonio, Tex.; Tucson,
Ariz.; San Diego,
Calif.; Santa Monica,
Calif.;
Saciamento,
Calif.; San
Francisco,
Calif.; and
Seattle,
Wash.
There was
con-
siderable variation in moisture content of similar wood aircraft parts at the same
station during different seasons and among stations.
The moisture content relation-
ships at different stations during the same season or at a single station during different
seasons were found
to
be
in equilibrium with
the relative humidity relationships
given in table 5-1.
The lowest moisture content values were found in wood parts
sampled at Tucson during early summer and the highest at coastal stations during
winter.
The moisture content of solid and laminated wood parts varied from 5.8
to 15.3 percent, of plywood from 5.9 to
17.8 percent, and of propellers from 8.4 to
500
TESTED DRY- Ct
UREA -RES/I
UD -SETTING,
V CLUES \
—
TESTED D
o
RY: CASEIN GLUES
/^-TESTED
t
/
UREt
/o
VET: COLD-SETTING,
-RESIN GLUES
o
'^^TESTED WET: CASEIN GLUES
400
300
ZOO
100
I
ZO
40
GO
80
QUANTITY OF WET GLUE SPREAD (L8. PER 1,000 SQ. FT. SINGLE GLUE LINE)
Figure 5-9.—Effect of moisture content of veneer on shear strength of plywood joints for cold-setting glues.
100
10.3
percent.
No moisture content measurements, however, were made on pro-
pellers
at Tucson.
Moisture content measurements on wood in dwellings and on spruce test panels,
exposed at several stations in the arid Southwest, indicate that the moisture content
of wood often drops to about 6 percent during the spring and summer (5-11, 5-1 4)-
From all available information it appears that the normal moisture content of different
wood parts of aircraft in service in the continental United States may range from as
low as 6 to as high as
18 percent.
The effect of moisture content of veneer at the time of gluing on the strength of
joints in plywood glued with cold-setting, synthetic-resin and casein glues is illustrated
in figure
5-9.
The veneer used was
}i6-inch birch and sweetgum and glued into
3-ply panels.
The gluing pressures were from 150 to 200 pounds per square inch and
the assembly times from 3 to 12 minutes.
The dry-strength tests were made on the
plywood at 6 to 12 percent moisture content and the wet-strength tests were made,
immediately
after the specimens were soaked
in water
at room temperatures for
48 hours.
It may be noted that a range in moisture content of the wood between about
7 and 12 percent gave maximum strengths, when tested both dry and wet, for both
the
cold-setting
resin and casein glues.
Since
ply
thicknesses,
species,
glues, and
gluing processes affect the percentage of moisture added to the wood, the optimum
moisture content for maximum strengths varies somewhat with different structures

--- PAGE 206 ---
200
ANC BULLETIN—WOOD AIRCRAFT INSPECTION AND FABRICATION
and processes.
Considering
all factors, however,
it
is recommended that,
in cold-
press gluing, veneers and thin laminations up to % inch in thickness have at the time
of gluing a moisture content of 5 to 8 percent, and that stock thicker than % inch
have from 8 to about 12 percent.
For hot-press gluing, using aqueous suspensions
of resins on thin plies, a moisture content of 5 to 8 percent is applicable and for dry
film and nonaqueous resin glues, or for aqueous glues on thick plies, the moisture
content should range between 8 and 12 percent.
5.21. Machining Wood for Gluing.
W ood should be machined for gluing only
after it has been uniformly conditioned to the desired moisture content.
Drying and
conditioning stock after it has been machined produce distortion and surface irregular-
ities, which are objectionable from a gluing standpoint.
It
is recommended
that
no more than 8 hours be permitted
to elapse between final surfacing and gluing.
Specification AN-P-15a requires a lapse not to exceed 4 hours between surfacing
and
gluing.
The gluing
surfaces should be machined smooth and
true.
Planer
marks, chipped
or loosened
grain, and other surface
irregularities should not be
permitted.
5.210. Methods.
With
normal
wood,
smooth,
e\ren
surfaces produced on
planers and jointers with sharp knives and
correct feed adjustment are best for
gluing.
Surfaces that are satisfactory for gluing can be produced with special types
of saws, but the operation must be carefully controlled.
Satisfactory sawn surfaces
should approach well-planed surfaces in uniformity, smoothness, and freedom from
crushed fibers.
Glue joints made on surfaces that are covered with crushed fibers do
not develop the normal full strength of the wood.
When glue joints that have been
made on surfaces covered with crushed fibers are broken, they usually show a thin
but complete coverage of wood
fibers on the glue
line.
These abnormal and un-
desirable wood failures are the result of crushing and weakening of the surface layers
of fibers by poor machining technique.
Crushing can be detected by examining the
sawn or planed surfaces with a hand lens that magnifies about 10 times and com-
paring them with surfaces prepared by splitting.
On undamaged wood surfaces, the
outline of the wood elements is quite distinct, whereas on crushed wood surfaces the
elements are indistinct and distorted.
5.211. Machining Joints.
The machining
of
joints
of
irregular shapes,
such
as the tongue-and-groove, for the purpose of presenting larger gluing areas
is not
usually
advisable.
Irregularly shaped
surfaces
are more
difficult
to machine
for
perfect fitting of parts than are plain, straight surfaces.
Lack of contact may make
the effective holding area smaller in the shaped joint than in a straight,
flat joint,
and this may actually reduce the strength.
Furthermore,
if proper gluing practices
are used, planed side-grain surfaces of the woods used in aircraft can be glued in such
a manner as to develop the full strength of the wood (sec. 5.27) and the extra contact
surface becomes superfluous as far as strength is concerned.
The faces of well-manufactured veneer are suitable for gluing without further
machining or preparation
(sec. 2.320) but, where two or more pieces of veneer are
joined at the edges to form a larger piece or assembly, the edges must be jointed
straight and square.
This
is usually accomplished satisfactorily on regular veneer
jointers.
5.212. Surface Treatments.
Sanding, tooth planing, or other means of roughen-
ing smooth, well-planed surfaces of normal wood before gluing are not recommended.
Such treatment of well-planed wood surfaces may result in local
irregularities and
objectionable rounding of edges.
While sanding of planed, normal wood surfaces is
not recommended, sanding
is a valuable aid in improving the gluing characteristics
of some plywood surfaces
; wood that has been compressed through exposure to high
pressures and temperatures; resin-impregnated wood
(impreg and compreg)
(sec.
5.272); and laminated paper plastic (papreg)
(sec.
3.5).
Sanding also finds useful
application in cutting scarf joints on thin veneers and plywood
(sec.
5.63) and in
floating or contouring the surfaces of certain assemblies (sec. 5.658).

--- PAGE 207 ---
PROCESSING AND
FABRICATION
201
Wood
surfaces
for gluing should be
free from
oil,
finishing
materials,
dust,
dirt,
old
glue,
crayon marks, and
other extraneous
materials.
Where
sizing
of
joint surfaces
is practiced, care must be taken that the size does not interfere with
the adhesion of the glue.
In such cases
it is safest
to prepare the size by diluting
the glue that will be used to make the joints
(sec. 5.271).
Wood surfaces that are "glazed" from dull tools or by being pressed excessively
against smooth, hard surfaces are somewhat more difficult to glue than normal wood
surfaces.
Glazing results from crushing or compression of the surface fibers so that
they appear glossy.
The gluing of glazed surfaces can be improved by preliminary
treatments.
A
light sanding
to remove the crushed
fibers, or the application
of
water, which tends to restore the surface fibers to their original condition,
is helpful.
Plywood surfaces may present more
difficult gluing problems than do freshly
planed wood surfaces.
During the manufacture
of plywood, unfavorable surface
conditions occasionally develop that interfere with adhesion of glue in secondary
gluing operations.
Some of the surface changes that occur in plywood manufacture
and that may interfere with the adhesion of glue in secondary gluing, such as glazing
and heavy "bleed-through"
of glue,
are readily recognized.
In contrast
to these
readily recognized surface conditions, wax deposits from cauls during hot-pressing
produce unfavorable gluing surfaces that are not easily detected.
In addition to these unfavorable surface conditions of plywood, the causes of
which are known, there are others for which the causes have not yet been established.
Wetting tests are useful
as a means of detecting the presence of wax.
Drops of
water placed on the surface of wax coated plywood do not spread or wet the wood.
Wetting tests may give some indication of the presence of other unfavorable con-
ditions, but they cannot be relied upon completely to evaluate the gluing properties
and,
at present, preliminary gluing tests appear to be the only positive means of
actually determining the gluing characteristics of plywood surfaces.
Many of these unfavorable surface conditions of plywood can be avoided by
changes
in manufacturing practices.
Glazing frequently results when plywood
is
hot pressed at high temperatures and pressures between metal platens, metal cauls,
or hard, compressed wood cauls.
The manufacturer of the plywood can conveni-
ently remove much of the glaze by properly processing or conditioning the panels
after removal from the hot press.
Since plywood from the hot press is abnormally
dry, the addition of moisture
is necessary to bring
it within the required moisture
content range
for
aircraft
use.
By applying the proper amount of water
to the
faces and then stacking the panels solidly for equalization, the plywood
is brought
to the proper moisture content, and at the same time the glaze of the faces is largely
removed.
The moisture may be conveniently applied by passing the panels between
water-covered
rolls such
as those
in a glue spreader, by spraying,
or by a short
period of exposure to a high humidity
(sec. 5.281).
Bleed-through of glue
is most often encountered on thin-faced plywood, and
is usually but not entirely limited to hardwoods such as birch and mahogany.
The
porous nature of these woods permits the flow of the glue from the joint to the faces
during hot pressing.
Bleed-through is commonly associated with too high moisture
content of the veneer at the time of gluing.
Although
it
is
difficult to eliminate
bleed-through of glue completely on thin-faced plywood, it can be greatly minimized
by careful control of moisture content of veneers before hot pressing.
The presence of even small quantities of wax on the faces of plywood greatly
interferes with adhesion of glues in secondary gluing
Such wax deposits usually
result from the use of waxed metal or wood cauls during hot pressing, and can be
easily avoided.
These unfavorable surface conditions of plywood can usually be corrected and
their effects minimized by lightly sanding the surfaces with No. 3-0 or 4-0 garnet
paper before gluing.
Removing as little as 0.001 inch from the surface appears to

--- PAGE 208 ---
202
ANC BULLETIN—WOOD AIRCRAFT INSPECTION AND FABRICATION
be just as
effective as heavier sanding
in correcting the gluing
characteristics
of
plywood otherwise
difficult
to glue
(5-13).
The danger of over-sanding and
re-
sultant impairment of the strength of the plywood can be minimized by specifying
the use of sandpaper no coarser than No. 3-0 garnet on species of high density and
no coarser than No. 4-0 on species of low density.
Frequent thickness measure-
ments are advisable when sanding is practiced.
In no case should thickness reduc-
tions exceed 10 percent of the face-ply thickness.
Figure 5-10—Three-speed, dough-type, electric mixer equipped with
3- and 8-quart howls and two sizes of paddles for mixing
glues.
5.22. Preparation of Glues for Use.
The
dry-film
types
of
glue
are
bought
ready for use.
Manufacturers' directions should be followed for the preparation of
other glues.
Clean, cool water should be used when mixing glues unless warm water
is specified by the glue manufacturer.
The proportions of dry glue and water or
other solvent should be determined by weight rather than by measure or guess.
The correct proportion of glue and water varies with the particular brand of glue
and somewhat with the type of joint.
Manufacturers usually recommend the pro-
portions of glue and water, and these should be followed unless other proportions
are known to give better results.
Alcohol and alcohol-water mixtures are used as
solvents for many of the phenol-formaldehyde glues.
The mixed glue should be free from air bubbles, foam, and lumps of undissolved
material.
Machine stirring normally produces a more thoroughly mixed glue than
hand stirring but small batches of one-half pound or less of dry glue may be pre-
pared satisfactorily by hand
stirring.
The dry resin glues are quite easily mixed

--- PAGE 209 ---
PROCESSING AND FABRICATION
203
with
water;
the
casein
glues normally
require
a longer mixing period and more
stirring.
Various types of mixers have been used successfully, but the dough type,
figure 5-10, equipped with a mechanism for turning the paddle in a double-rotary
motion at two or three different speeds, has been quite generally used with excellent
results for both casein and resin glues.
The
chief
requisites
of a mixer
for
casein and
synthetic-resin
glues
are
(1)
thorough but not violent agitation, preferably with different speeds of the paddle,
and (2) a bowl that can be readily removed from the machine for cleaning and made
of some metal that will not corrode rapidly from the action of acid or alkali.
Bowls
and paddles of copper and brass are unsuitable.
Mixers, spreaders, and other equipment used with all glues should be thoroughly
cleaned at regular intervals.
A thorough cleaning every working day, before the
glue hardens,
is highly desirable.
5.220. Resin Glues.
Liquid resin glues may come ready for use or in
a
form
which requires only the addition of a hardener.
Cold-setting, liquid-resin glues are
usually sold with the hardener in a separate container, in which case the hardener
and
the
resin must be thoroughly mixed
together before
use.
All
liquid-resin
glues
and
liquid
hardeners
should
be
thoroughly
stirred
before
use
to
assure
uniformity, inasmuch as any filler or other materials added during manufacture may
settle out during shipment.
A number of the resin glues are sold in powder form.
Since some segregation
of the dry materials may occur during shipment, it is advisable to mix the contents
of each container thoroughly before combining with
the
solvent.
Hardeners
for
some of the dry resin glues are shipped separately and combined with the resin at
the time of mixing with water.
Probably
the most
generally
applicable
procedure
for
mixing
cold-setting,
urea-resin glues that are delivered in powder form
is to place about two-thirds of
the required water in the mixing bowl, add the powder slowly with constant stirring,
allow the mass to mix until smooth and free from lumps, and then add the remainder
of the water.
Continue the stirring for a few minutes thereafter until the mixture
is of uniform consistency throughout.
Variations
in procedure
are advisable
for
certain prepared glues of both liquid and powdered forms, and in such glues the glue-
water proportions and other details should be supplied by the manufacturer.
Cold-setting, synthetic-resin glues, when prepared for use, are usually sharply
limited in working life and care should be taken to discard the glue and clean the
equipment before the end of the working-life
period.
Satisfactory joints can be
made as long as the glue can be spread satisfactorily but,
if the glue sets in any
spreading or mixing equipment, the cleaning will be a difficult operation.
In very
warm weather it may be found advisable to keep the glue pot in a bath of cool water,
approximately 70° F., to prolong the working life of the mixture.
5.221. Casein Glues.
For most prepared casern glues, a ratio of
1 part of glue
to 1.75 to 2 parts of water (by weight ) gives a proper consistency for side-grain joints.
For gluing end-grain joints, some variation in the glue-water ratio
is necessary
as
described
in section 5.271.
The dry powder
is mixed thoroughly with the water
and stirred until
it has dissolved.
The water should
first be placed in the bowl of
the mixer and the glue sprinkled or
sifted
in slowly, with the paddle
in motion.
Care should be used that large lumps do not form.
For most commercial casern glues
it is recommended that mixing be continued
only for 3 to 5 minutes after the powder is added to the water.
The glues are then
allowed to stand without agitation for 15 to 30 minutes and again mixed for 3 to 5
minutes before using.
Many of the casein glues thicken and set to stiff pastes during
or soon after the original mixing but return
to workable consistencies during the
rest period.
This original thickening is normal for these glues and not an indication
that too
little water was used.
Most commercial caseins have working
lives,
at

--- PAGE 210 ---
204
ANC BULLETIN
WOOD AIRCRAFT INSPECTION AND FABRICATION
70° to 75° F., of at least
5 hours, but they thicken noticeably towards the end of
this period.
The quality of joints, however,
is unaffected as long as the glues can
be applied satisfactorily.
Casein glues used for aircraft assembly must set to
stiff
gels at some time after the specified working life.
5.23. Spreading of Glue.
To make a satisfactory joint, it is necessary to spread
evenly the amount
of glue needed, and for certain classes of work
this should be
done within
as short a time
as
possible.
These requirements can often be most
easily met by machine spreading, but in the construction of aircraft parts from many
small and irregularly shaped pieces
it
is frequently necessary
to spread by hand.
Thick glues are difficult to spread by hand, and it
is therefore best to use a machine
spreader for them whenever possible
(fig. 5-11).
Figure 5-11.—Typical glue spreader with rubber-covered rolls used for spreading resin glues.
Within certain limits, the strength of glue joints increases with the quantity of
glue spread.
This is illustrated in figure 5-12.
These data are from plywood glued
with
cold-setting,
urea-resin, and casein glues under good
gluing conditions and
tested in the regular plywood-joint test
(sec. 4.3).
In other tests it has been found

--- PAGE 211 ---
PROCESSING AND FABRICATION
205
that, with less favorable gluing conditions, the quantities required to produce maxi-
mum strength of joints are usually increased slightly over those indicated in figure
5-12.
The same general relationship holds for other wet-glue mixtures, although
the optimum amount of spread and the rate of change in the strength of joints may
vary somewhat.
For most aircraft gluing operations in which glue
is spread on but one of the
two contact surfaces, the following spreads of wet-glue mixtures are recommended:
Pounds per
1,000 square feet
G I u es
single glue
I i ne
Cold-setting urea resins
45 to 50
Casein
65 to 75
Hot-press urea and phenolic resins
45 to 50
The above recommendations are equivalent to about 22
to 30 pounds of dry
glue per 1,000 square feet
of single glue
line.
It
is desirable to use the maximum
-j
too*
1
1
1
1
5
10
IS
20
MOISTURE CONTENT OF VENEER BEFORE GLUING
(PERCENT)
Figure 5-12.—Relation between quantity ol glue spread and plywood joint strength.
Tests made on 3-ply panels of hardwood
veneer, glued with
cold-setting, urea-resin, and casein glues.
Veneer between
7 and
12 percent moisture content; gluing
pressures 150 to 200 pounds per square inch; assembly times
1 to 10 minutes; number of specimens 50 to 100 for each test point.
amounts recommended for each type of glue, and even to increase them if the wood
surfaces are rough, end or sloping grain is exposed on the contact surfaces, or assem-
bly times exceed the recommended limits.
Under certain conditions of gluing such as long assembly periods, rough wood
surfaces,
scarf joint
surfaces, or excessively sloping or end-grain
surfaces, double
spreading should be used.
When both contact surfaces are spread with glue, the
total amount applied should be approximately 25 percent more than is recommended
for single spreading.
Under favorable gluing conditions,
the glue need be spread
on but one of the two contact surfaces
(single spreading).
Tests on both plywood
and laminated constructions indicate
that no
significant
difference
in strength
of
joints results from single or double spreading
if other conditions are satisfactory.
The weight of dry film glues, of which approximately two-thirds
is
glue
and
one-third is paper, is about 12 to 13 pounds per 1,000 square feet.
On roughly cut
and thick veneers the use of two sheets of the film per joint improves the quality of
the bonds.
568338—44
14

--- PAGE 212 ---
206
AXC BULLETIN
WOOD AIRCRAFT INSPECTION AND FABRICATION
5.24. Assembly Time in Gluing.
Where pieces of wood are coated and exposed
freely to the
air, a much more rapid change in consistency of the glue occurs than
where the pieces are laid together as soon as the spreading
(single or double) has
been done.
The condition
of free exposure
is conveniently referred
to
as "open
assembly," and the other as "closed assembly."
The effect of assembly time on the strength of casein and cold-pressed urea-resin
glue joints under closed assembly conditions is illustrated in figure 5-13.
The tests
were made on plywood, glued with three plies of # 6-inch hardwood veneer of 6 to
12 percent moisture content, under 200 pounds of pressure per square inch, and at
a room temperature
of approximately 75° F.
The dry strength
tests were made
on the plywood at 6 to 12 percent moisture content and the wet strength tests imme-
diately
after soaking the specimens
in water
at room temperatures
for 48 hours.
The plywood was tested by the regular plywood-joint test
(sec.
4.3).
Maximum
dry and wet strengths of cold-setting, urea-resin glue joints, and the dry strengths
500
400
f 300
it
K
?
zoo
100
• -<
o-t
_»—o—
~0LD-SET1
"HSEIN GL
•
LEGEND
ING, UREl
UES
1- RESIN G -UES
O
•
o
i~
TESTED DRY
__r>
5""~_Q
.-O
'—O
^>TESTED WET
4
S
il
lb
20
ASSEMBLY TIME (MINUTES)
Figure 5-13.—Effect of closed assembly time on shear strength of plywood joints.
assembly time ranged from 40 to 110.
Z4
Z8
The number of specimens tested for each
of
casein-glue
joints were
obtained
at assembly
times between
about
5 and
12
minutes.
Other
test
data
indicate
that,
with lower gluing pressures and higher
room temperatures, other conditions remaining unchanged, the decrease in strength
with assembly periods longer than 12 minutes is somewhat more rapid, but that the
decrease with the shortest assembly times
is even less than shown
in
figure
5-13.
The
production
of maximum wet
strengths with
casein
glues
at
the somewhat
longer assembly periods
is believed to be related to the amount of moisture added
to the plywood in gluing
(table 5-11), the development
of stresses while the ply-
wood
is drying, and
the subsequent release
of these
stresses
during
the
soaking
peri
