Repository: Kai-C-Clarke/vintage-glider-knowledge-base

# Vintage Glider Knowledge Base

**A community archive of vintage glider documentation, maintained for the benefit of inspectors, restorers, and enthusiasts — and to support AI-assisted airworthiness research.**

---

## 📁 Upload Your Files Here

**Google Drive upload folder (anyone with this link can add files):**

👉 **https://drive.google.com/drive/folders/1TkleSGRi_L-Vv60ijjaLGmXRwfzECZcc**

No GitHub account needed. Just click the link and drag your files in.

---

## What We're Looking For

Everything is welcome. Nothing is too obscure. In particular:

- **Original manufacturer documentation** — flight manuals, maintenance manuals, rigging guides, parts lists

File: wood_construction/anc19_chapters/part_22.txt
ystems, the aircraft finishing materials
for wood
surfaces, whether
of lacquer or oleoresinous
type,
include
sealer, wood
filler, sanding surfacer, enamel, and camouflage enamel.
5.7 53.
Sealer.
Oleoresinous sealers are usually fast-drying, short oil varnishes
of
relatively low
nonvolatile
content.
They
are
designed
to
sink
into
the
cell
cavities near the surface of wood and harden there without penetrating farther into
the wood.
Their function
is to seal the surface against penetration of the liquids in
coatings
to
be
applied
subsequently.
Army-Navy
Aeronautical
Specification
AN-S-17
(for sealer) and AN-C-83
(for protective coatings) require that the non-
volatile content be not less than 30 percent by weight but permit thinning the first
coat to 18 percent.
Since even 30 percent
is too low to accomplish thorough seal-
ing of most woods, two coats of sealer are sometimes applied before putting on other
coatings.
On
interior
surfaces, two
applications
of sealer
are commonly
specified
as
a
complete finishing system deemed
to have
sufficient moisture-excluding
effective-
ness for the purpose.
In such cases, the second application of sealer functions as a
very thin coat of varnish.
Better protection would be obtained with slight added
weight by using spar varnish of higher nonvolatile content (Army-Navy Aeronautical
Specification AN-TT-Y-118) instead of sealer for the second coat.
Sealers are comparatively new products in wood finishing for which there
is at
present a good deal of overenthusiasm leading to inadvisable substitution of sealer
where varnish
is the efficient material to use.
Sealer may properly be considered a
material for forming a "coating" within the surface of wood, but
it is not adequately
designed for forming
a
true coating over the surface.
When
a continuous unpig-
mented coating of appreciable thickness over a surface
is required, varnish
is the
efficient oleoresinous material to use.
One application
of varnish
is then roughly
equivalent to two applications of sealer.
Whenever more than a single application
of sealer
is specified, either the sealer
is inadequately formulated to accomplish its
purpose efficiently or sealer
is being used where varnish would be a more suitable
choice.
Sealers may be clear—that is, without pigments—or they may contain moderate
proportions of such pigments as
silica and magnesium
silicate
(liquid wood
filler,
described
farther
on,
contains
larger proportions
of
pigments).
The pigmented
sealers tend to be somewhat more effective than the clear sealers, both
in sealing
and in moisture-excluding effectiveness, but they are slightly heavier and less con-

--- PAGE 328 ---
322
ANC BULLETIN—WOOD A1KCRAFT INSPECTION AND FABRICATION
venient for application by dipping because the pigments tend to
settle in the dip
tank.
According to specification AN-S-17, the first application of sealer on bare wood
may be by brushing, dipping, or roll-coating but not by spraying.
For the second
application on interior surfaces, the sealer may be applied by spraying, brushing, or
dipping.
Specification
AN-S-17
describes
both
clear
sealers
and
"pigmented
sealers," but by "pigmented sealer"
it means liquid wood filler.
5.754. Wood Filler.
Wood
filler
is
essentially a highly pigmented
sealer de-
signed to fill and level off the large pores in hardwoods having pores as large or larger
than those in birch.
The pigments are commonly silica and magnesium silicate or
similar pigments of low opacity.
Filler may be furnished in the consistency of paste
to be thinned before application or it may be furnished ready for application.
Filler
may be applied by brushing, spraying, or mopping; but in any case, after much of the
volatile has evaporated but before the rest has hardened, it is wiped with rag, burlap,
or moss across the grain of the wood to pack the iarge pores and remove any excess.
Filler when used should be applied to bare wood before any other finishing ma-
terial
is put on.
A good
filler, properly applied, serves both as sealer and
filler;
nevertheless, a clear sealer is sometimes applied before or after wood
filler.
Applica-
tion of sealer before
filler interferes with proper packing of the
filler into the large
pores of the wood and therefore is not considered good practice.
If sealer is used at
all in conjunction with the filler, the filler should be applied first and the sealer after-
ward.
Specification AN-S-17
covers
liquid wood
filler
(ready
for
application).
Federal Specification TT-F-336a covers paste wood
filler.
5.755. Sanding
Surfacer.
If a finish
of mirrorlike smoothness
is required on
wood,
it
is necessary to apply a coating of substantial thickness that can be sanded
soon after
it
is dry
to provide a perfectly level foundation for enamel or lacquer
enamel.
Ease of sanding is achieved by making sanding surfacers with a very high
proportion of pigments so that the coating, as soon as the volatile thinner evaporates,
is somewhat porous and spongy.
The pigments used, such
as magnesium silicate
and china clay, are largely of low opacity, but enough opaque pigment, such as tita-
nium
dioxide,
is commomy incorporated
to
give
the coating good
opacity.
For
aircraft uses, sanding surfacers are usually either white or gray in color.
Army Air
Forces Specification 14115 covers "Surfacer; Aircraft (for wood)."
Inclusion of surfacer in a finishing system adds materially to the weight of coat-
ing without proportionately improving either the protective value or the durability.
The film of surfacer is too porous to contribute much protection, and it
is inclined to
become brittle as the finish ages.
5.7 56. Patching Putties.
Patching putties are
essentially surfacers put up
in
putty consistency for application with a putty knife or with the fingers to
fill and
level any holes, cracks, or other blemishes in the surface.
The nail holes left after
strip-nail
gluing,
for
example,
unless
satisfactorily
filled
with wood
filler, must
usually be puttied before finishing enamel is applied.
5.757. Enamel.
Although pigmented sealer, wood
filler, and
sanding surfacer
are really forms of enamel, the term "enamel" when not otherwise qualified is usually
reserved for the product used for the final coat
(finish coat) of a finishing system.
Enamels may be gloss, semigloss, or lusterless.
The lusterless enamels for aircraft
and other war material are called camouflage enamels.
The gloss enamels contain
only enough pigment,
chiefly
or
entirely opaque pigment, to give them adequate
hiding power and color and good working properties.
The coating left after appli-
cation and escape of the volatile thinners contains enough drying
oil and resin to
fill all interstices between pigment particles and, in addition, to leave a film of clear
material over the surface, which provides the high degree of gloss.
The semigloss
enamels contain more pigment, some
of which
is usually pigment
of low opacity
(extending pigment) so that the dried coating contains barely enough drying oil and

--- PAGE 329 ---
PROCESSING AND FABRICATION
323
rosin to
fill the interstices between particles of pigment.
The camouflage enamels
contain still larger proportions of pigment, largely pigments of low opacity, so that
the dried coating contains
insufficient
oil and resin
to
fill the
interstices between
particles
of
pigment,
and
the
surface
is
therefore
left
slightly
rough.
Light
is
reflected
diffusely rather than specularly from such a surface, making the surface
lusterless, but the coating
itself
is necessarily somewhat
porous and spongy and
allows moisture to pass through
it too readily to provide appreciable protection for
wood.
The relative proportions by volume of volatile ingredients,
v; nonvolatile ingre-
dients, l-v; pigment, p, and the ratio of pigments to nonvolatile ingredients, p/(l—v),
differ among camouflage enamel,
gloss enamel,
gloss
lacquer
enamel,
and
gloss-
pigmented dope as indicated by the representative data in table 5-19.
Table 5-19.
Relative proportions by volume of ingredient per gallon of product ready for application
foi
4 finishes
Finisli
Volume of ingredient per gallon of product
ready for application
Rat id
p/(l-»)
Volatile sol-
vents and
thinners
V
Total non-
volatile (pig-
ment, drying
oil and resin)
(i~i>)
Pigment
P
Camouflage enamel.
Gloss enamel
Gloss lacquer enamel _
Gloss pigmented dope
Gallon
0. 50
:S
. 90
Gallon
0. 50
. 50
. 25
. 10
Gallon
0. 30
. 10
. 04
. 01
0. 60
. 20
. 16
. 10
5.76.
Aircraft Finishing Systems.
Although
the
Forest
Products
Laboratory
has developed basic
principles of wood finishing in many
fields
(5-56),
it has not
studied aircraft finishing long enough
to make its own recommendations of suitable
systems.
Accordingly, the systems described herein are those set forth as minimum
requirements
in Army-Navy
Aeronautical
Specification AN-C-83.
Although
a
number of optional finishing systems are authorized by Specification AN-C-83,
it is
provided that only one system may be used
for
a given
class
of surfaces
of any
specific model of aircraft.
5.760.
Interior System A.
For
interior surfaces not exposed
to view, such
as
interior surfaces of wings, the minimum finish now specified consists of two applica-
tions of sealer conforming to Army-Navy Aeronautical Specification AN—S-17.
Operation
1: Apply by brushing or dipping
1 coat of sealer and allow
to dry for not less than 6 hours at room temperature or not less than 30
minutes
at
130°
to
150°
F.
The
sealer may be thinned
with
aromatic
naphtha, Type
I, Grade
B,
of Specification AN-VV-N-96.
The surface
must not be sanded after the sealer has dried.
Operation
2: Apply
"by any
commercial method
producing
a
wet
film"
1 coat of sealer.
Any thinning of the sealer must be the "minimum
consistent with the method of application/'
If drying
is at room temper-
ature, the work is ready to handle in not more than 6 hours; if dried at 130°
to 150° F.,
it
is ready to handle in 30 minutes.
Wood filler is not required.

--- PAGE 330 ---
324
ANC BULLETIN —WOOD AIRCRAFT INSPECTION AND FABRICATION
(
The weight added by application of Interior System A should be not less than
1.5 nor more than 3.0 ounces per square yard (0.01 to 0.021 pound per square foot).
Even the minimum represents more generous application of sealer than has been the
practice of some aircraft manufacturers.
5.761.
Interior System B.
The
degree
of
protection
afforded by System
A,
even when applied
at the maximum weight,
is not great.
For extra protection on
such surfaces as wheel wells and surfaces of hulls below the floor boards, the mini-
mum acceptable finish is System B, as follows:
Operations
1 and 2: Same as in System A.
Operation 3: Apply another coat of sealer as in Operation 2.
Operation
4: Mix
12
to
16 ounces of aluminum paste conforming to
Specification AN-TT-A-461 with one gallon of sealer.
Apply
1 coat of
the mixture by brushing, spraying, or dipping.
The same time
is allowed
for drying as for Operation 2.
5.762.
Interior Surfaces Exposed to View.
The minimum finishing systems for
interior surfaces exposed to view are the same as those specified for exterior surfaces
when not covered with fabric except that on interior surfaces the application of wood
filler on woods with large
pores, such
as mahogany,
is optional, not mandatory.
There are, however, a number of options, and
it
is not necessary to select the same
option for both the
interior exposed surfaces and the exterior surfaces of a given
model
of aircraft.
Interior exposed surfaces, for example, may be finished with a
lacquer system, whereas an enamel system or a fabric and dope system maybe used
on the exterior surfaces.
The weight added by application of finish
to interior exposed surfaces should
he not less than 3.0 nor more than 7.5 ounces per square yard (0.021 to 0.052 pound
per square foot).
5.763. Areas of Contact Between Metal and Wood.
Areas
of
contact between
metal and wood
should
be
protected
with
varnish
conforming
to
Specification
AN-TT Y-118,
with
aluminized
bituminous
paint
conforming
to
Specification
AN-P-31, or with other materials approved by the procuring agency.
The number
of coats is not provided in Specification AN-C-83, but at least two coats of varnish
are
necessary
to
afford much
protection,
though
one
heavy coat
of aluminized
bituminous paint may suffice.
Bituminous paint, however, may not be used where
surfaces may come in contact with gasoline, with additional paint coatings, or with
personnel.
5.764. Exterior System C (Enamel).
The minimum system for exterior surfaces
when not covered with fabric and when
it is desired to use oleoresinous enamel
for
the finish
coat
consists
of System A plus one coat
of enamel.
The enamel must
conform
to
Specification AN E-3
in the color required by
the procuring agency
when a gloss finish
is specified and
to Specification AN-E-7
in the required color
when camouflage finish is specified.
Operations 1 and 2: Same as in System A.
Operation 3: Apply by spraying or brushing
1 coat of enamel.
The
enamel may be thinned as required for good application with not more than
one-fourth its volume of mineral spirits conforming to Federal Specification
TT-T-291 for gloss enamel, or of aromatic naphtha, Type
I, Grade B, of
Specification AN-VV-N-96
for camouflage enamel.
Gioss enamel
dries
at room temperature within
18 hours, camouflage enamel within
1 hour.
Some gloss enamels dry at 130° to 150° F. within 2 hours.
On woods with pores larger than those in birch, such as mahogany, System C is
unacceptable because
it does not make the surface smooth enough.
Either of two
optional modifications must be followed.
Under the
first option, a coat of liquid
wood
filler may be applied "in addition to the two sealer coats."
The normal place
to apply filler is prior to Operation
1, but Specification AN-C-83 permits the appli-
cation of filler and sealer in any sequence approved by the procuring agency.
Under

--- PAGE 331 ---
PROCESSING AND FABRICATION
325
the second option, sanding surfacer may be applied between Operations 2 and
3.
The Specification provides that "when surfacer
is used
the processing shall be
so
controlled
as to leave a minimum
thickness of
the surfacer consistent with accept-
able smoothness."
5.765. Exterior System D (Lacquer Enamel).
When lacquer enamel
is used for
the finishing coats, the minimum system requires that two coats of lacquer enamel be
used
to replace the one coat of oleoresinous enamel
in System C.
Gloss lacquer
enamel
must
comply
with
Specification AN-TT-L
51
and
camouflage
lacquer
enamel with AN-L-21.
Operations 1 and 2: Same as in System A.
Operation 3: Apply by spraying
1 coat of lacquer enamel. The lacquer
enamel may be thinned with not more than
half
its volume of lacquer
thinner conforming to Specification AN-TT-T-256.
At least 40 minutes
should
be
allowed
for
drying.
The
surface may
then
be sandpapered
lightly
if necessary.
Operation 4: Apply by spraying
1 coat of lacquer enamel.
The lacquer
enamel may
be thinned with not more than
half
its volume
of lacquer
thinner conforming to Specification AN-TT-T-256.
At
least 40 minutes
should be allowed for drying.
On woods with pores larger than those in birch, System D requires one of the
two optional procedures already described
in connection with System C, namely,
use of liquid wood filler or of sanding surfacer in addition to the two coats of sealer in
order to obtain a smoother surface.
The weight added by application of finishing System C or D should be not less
than 3.0 nor more than 7.5 ounces per square yard (0.021 to 0.052 pound per square
foot).
The upper limit should be approached only if sanding surfacer is used.
5.766. System E for Floats and Hulls.
Specification
AN-C-83
provides
that
"exterior surfaces of floats and hulls belowr a line 12 inches above the full load water
line
shall
be
finished with
4
coats
of
sealer and
a
hull-bottom
finish system
as
specified by the procuring agency."
5.767. Fabric Covering Over Plywood.
The practice of covering exterior sur-
faces
of plywood
with
fabric and
then
finishing with dope
offers
the
following
advantages:
1.
It
follows
a
finishing
procedure
with which most
aircraft
manufacturers
have had long experience and for which their plants are adequately equipped.
2. Edges of plywood and joints between face veneers or sheets of plywood can
be covered smoothly with
little danger of premature cracking of the finish at the
edges or over the joints.
3. Any checking that develops in faces of plywood usually remains concealed.
4.
Presence of the fabric imparts greater resistance of the finish to abrasion, for
example, by sand thrown up during landing and take-off.
5. When finish must be renewed, the old fabric and dope can be stripped
off
completely so that new finish can be applied without increase in weight.
The chief disadvantages of the fabric and dope finish are excessive weight, the
1ow
t degree of protection furnished for the wood, and comparatively low durability.
Specification AN-C-83 includes the requirements of cotton fabric for covering
plywood where no portion of the loading is carried by the fabric.
Predoped fabric is
permitted, in which case
it must be applied in accordance with the directions of the
manufacturer.
5.768.
Finishing
System
F
(Fabric
and
Cellulose-nitrate Dope).
Operations
specified for applying fabric and cellulose-nitrate dope are:
Operations
1 and 2: Apply two coats of sealer over the plywood as in
System A.
Operation 3: Apply by brushing or spraying
1 coat of dope conforming
to Specification AN-TT-D
514.
Thin the dope as required with thinner

--- PAGE 332 ---
326
ANC BULLETIN" —WOOD AIRCRAFT INSPECTION AND FABRICATION
conforming
to
Specification AN-TT-T-256.
The dope may be
colored
slightly
as a guide
in application, provided that
it
is not made opaque.
Allow
1 hour for drying.
Operation 4: Repeat Operation
3.
Operation 5: Lay the fabric in place and, if desired, tack it lightly.
Set
it in place by brushing in one direction with dope thinner or with thinned
dope
("pull-over solution").
Release any
air bubbles imprisoned under
the fabric by puncturing with pins if necessary.
Allow
1 hour for drying.
Operation 6: Apply by brushing
1 coat of uncolored dope (Specification
AN-TT-D-514)
thinned
as
required
to wet
the
fabric
thoroughly and
produce maximum adhesion.
Allow
1 hour for drying.
Operation
7: Apply fabric tape over
all unstitched
fabric joints and
over
all exposed nail and screw heads.
Lay the tape on wet dope and
cement in place with thinned dope.
Allow
1 hour for drying.
Operation 8: Repeat operation 6, except that the dope may be applied
by either spraying or brushing.
Operation
.9: Repeat Operation 8.
Operation 10 (optional): Sand lightly with paper not coarser than No.
280
if necessary to smooth out the nap of the fabric.
Operation 11: Apply by spraying or brushing
1 coat of pigmented dope
of the color and degree of gloss specified by the procuring agency.
For
spraying, the dope may be thinned with not more than its own volume of
thinner conforming
to
Specification AN-TT-T-256.
For
brushing,
the
thinner must not exceed one-fourth the volume of the dope.
Allow
1 hour
for drying.
Operation 12: Repeat Operation
11.
The dope for Operations 11 and 12 may be, as specified by the procuring agency,
gloss pigmented dope conforming to Specification AN-TT-D-554, aluminized dope
conforming
to
Specification AN-TT-D-551,
or
camouflage dope
conforming
to
Specification AN-D-8.
The aluminized dope
is supplied as a clear vehicle to be
mixed on
the job
as
follows: Add approximately
12
ounces
of aluminum
paste
conforming
to Specification AN-TT-A-461
to
1 pint of the clear dope,
stir thor-
oughly, then add enough clear dope to bring the total volume to
1 gallon, and finally
thin as described in Operation
11.
5.769. Finishing System G (Fabric and Cellulose-acetate-butyrate Dope).
Operations
1
to 7: Same
as
in System
F,
both
as
to
materials and
procedure.
Operation 8: Apply by spraying or brushing
1 coat of clear butyrate
dope conforming to Specification AN-D-1.
The dope may be thinned as
required
for good
application,
using thinner conforming to
Specification
AN-TT-T-256.
Allow
1 hour for drying.
Operation 9: Repeat Operation 8.
Operation
10
(optional): Sand
lightly
with paper
not
coarser
than
No. 280 if necessary to smooth the nap of the fabric.
Operation 11: Apply by spraying
or brushing
1
coat
of pigmented
butyrate dope conforming to Specification AN-D-2 if the procuring agency
requires gloss finish or Specification AN-D-3 if camouflage finish is required.
The dope may be thinned as necessary for good application.
Allow
1 hour
for drying.
Operation 12: Repeat Operation 11.
The weight added by finishing System F or G should be not less than 4.5 nor
morejthan 7.0 ounces per square yard (0.031 to 0.052 pound per square foot) exclusive

--- PAGE 333 ---
PROCESSING AND FABRICATION
327
of the fabric, which weighs not more than 3.5 ounces per square yard (0.024 pound
per square foot) in addition.
5.7690.
Insignia. The application of insignia after the exterior finish has been
otherwise completed
is described in Specification AN-1-9.
5.77. Methods of Applying Finishes.
As a rule,
all major finishing operations
that involve application of large quantities of finishing materials should be performed
in a finishing room separated from the rest of the factory and used only for finishing
operations.
The room should be maintained
in
a neat and orderly manner, with
particular care to keep it free from dust and to minimize fire hazards.
Good ventila-
tion is essential.
Oleoresinous finishes require oxygen from the air for drying, and
lacquers and dopes demand movement of air ample to carry
oft' the large volume of
solvents and thinners given off as they dry.
Accumulation of such vapors constitutes
both a
fire and a health hazard.
Positive ventilation by forced draft,
sufficient
to
effect at least 15 complete changes of air per hour, is highly desirable if not essential
in finishing rooms in which much dope or lacquer is applied.
Incoming air should be
freed from dust by passing
it through cheesecloth, very fine mesh screen, or other
suitable filters.
The temperature of the finishing room should not be lower than 70° F. and should
be held as uniform as practicable.
Finishing materials become heavier in viscosity
at lower temperatures and thinner at higher temperatures.
Although some adjust-
ment can be made by altering the proportion of thinner, uniform temperature pro-
motes uniform application and uniform rate of drying of finishing materials.
The
optimum relative humidity in the finishing room is approximately 60 percent.
At 70°
F. this tends to hold wood in the range of 10 to 12 percent moisture content, and
under such conditions
finishes dry
satisfactorily.
If the relative humidity
is too
high, coating's tend to remain tacky for a long time and dopes and lacquers may be
damaged by
"water
blushing"
during
application.
(Blushing
is
a
condition
of
whitening of a coating caused either by a separation of some of the vehicle constitu-
ents or by droplets of water emulsified in the coating before it has dried.)
In
the winter season,
air conditioning
of the
finishing room can be
accom-
plished easily and economically by heating the incoming air to 70° F. and raising
its
relative humidity
to
60 percent by means
of steam
jets
or other convenient
devices.
Under summer conditions, however, cooling and dehumidification of the
large volume of air required present serious
difficulties,
especially
in places where
cold water in large volume is unavailable.
In spite of its difficulties, air conditioning
during summer weather is exceedingly helpful in regions where the relative humidity
may rise much above 60 percent, because blushing may then prevent all application
of dope or lacquer until the weather changes.
Where there
is no provision for de-
humidification and
difficulty
with
blushing
arises,
the
relative humidity can be
lowered by raising the temperature of the finishing room
still higher insofar as that
is practicable.
Spraying is the principal method used to apply aircraft finishes, but for certain
operations brushing is believed to give better results or is more convenient, and for
still others dipping
is practiced.
Less frequently used methods are
roll coating in
equipment much like glue spreaders, mopping on with rags or suitable applicators
(sealers and
fillers), wiping
off with rags or other material
(fillers and sometimes
sealers), and knifing with putty knife or spatula (surfacers and putties).
5.770. Spraying.
Spraying
is a rapid method of application especially effective
when applying very fast-drying products on large surfaces.
Spraying can be done
only
in spray booths
or spray rooms equipped
to
exhaust
the mist and fumes;
hence the work must be brought
to
the spray booth.
In most
States
there
are
detailed
laws
governing equipment and
safety
precautions
for
industrial
spray
finishing.
Technical details about the equipment needed for specific operations are

--- PAGE 334 ---
328
ANC BULLETIN—WOOD AIRCRAFT INSPECTION AND FABRIC ATION
obtainable from
manufacturers
of spray
equipment.
For
liot
spraying,
special
equipment
is required.
Typical spray booths for aircraft finishing are shown in figures 5-98 and 5-99.
5.771. Brushing.
Brushing is used for small jobs along the assembly line where
it
is more convenient to bring the finishing materials to the part than to take the
part to a spray booth.
A few operations
are better done by brushing than by spraying.
The
first
coat or two of dope are usually brushed on fabric, because the pressure of the brush
on
the
fabric
brings about
better penetration and
helps
to
release
air bubbles.
Figure 5-98.—Typical spray booth for finishing aircraft parts by spraying.
The operator wears a mask for
protection against paint mist.
Many finishers believe that sealers and fillers can be applied on wood more effectively
by brushing than by spraying, but this view
is not accepted everywhere.
5.772. Dipping.
Dipping is a method of rapid application that permits appli-
cation of finish to interior parts inaccessible to brush or spray.
Figure 5-100 shows
a plywood-covered wing section being dipped in sealer to finish
all of the interior
surfaces and
seal the outside surfaces
in a
single operation.
After each dip the
excess sealer
is wiped from the outside surfaces with rags wetted with thinner.
Figure 5-101 shows the dipping of a wing section that
is to be subsequently
covered with
fabric.
The surfaces
in
this case might be
accessible
for spraying,
but dipping is faster and insures more certain penetration of the finish into pockets
like those formed between rib caps, diagonal braces, and gussets.
The tank shown in figure 5-100 holds 2,000 gallons of sealer, the composition
of which must be checked frequently to restore thinners gradually lost by evapora-
tion and
to avoid
"livering"
(coagulation forming
a
jelly)
of sealer that remains

--- PAGE 335 ---
PROCESSING AND FABRICATION
329
in the tank long enough
to become
seriously
oxidized.
Pigmented products
are
more
difficult
to apply by dipping than are clear products because
the pigments
tend to settle, making
it necessary to provide agitation to keep them in suspension.
5.773. Forced Drying.
Drying time can often be greatly reduced by raising
the temperature moderately.
A typical oleoresinous exterior finishing system, con-
sisting of sealer, surfacer, and 2 coats of gloss enamel, which requires 23 hours of
drying time at 70° F., can be dried in 4% hours in the forced drying room shown in
figure 5-102
at
a temperature of
130°
F. and a relative humidity of 30
percent.
hold in place with masking tape.
Where the work progresses through the finishing room on dollies such as that shown
in figure 5-103,
it
is not difficult to make use of forced drying.
For wood finishing, drying-room temperatures are limited.
A too sudden
in-
crease in temperature may cause blistering of coatings resulting from expansion of
the
air in the wood and
excessive drying
of
the wood, which must be avoided.
Humidification of the drying room prevents inordinate drying of the wood but,
if
the relative humidity control
is set too high, cold wood entering the drying room is
far below the dew-point temperature and water therefore condenses upon
it to the
detriment
of the
finish.
At
130°
F.,
a relative humidity of 65 percent would be
needed to keep wood at 10 percent moisture content; but the clew point is then 114°
F., far above the temperature of the finishing room and the temperature of finished
parts
entering
the
drying room from
the
finishing room.
Serious
condensation

--- PAGE 336 ---
330
ANC BULLETIN
WOOD AIRCRAFT INSPECTION AND FABRICATION
therefore
occurs.
Experience
has shown
that
130°
F.
and
30
percent
relative
humidity
in the drying room are suitable provided that the temperature
of the
finishing room and of the finished parts
is not allowed to drop below 70° F.
Al-
though the dew point for 130° F. and 30 percent relative humidity falls at 88° F.
the finished surfaces evidently reach that temperature before condensation takes
place.
Under the conditions in question the wood loses less than 2 percent of
its
moisture during forced drying of a system that requires 4% hours.
Figure 5-100.—Dipping tank set in floor of finishing room holding about 2,000 gallons of varnish sealer in which plywood-covered
wing sections are dipped twice to finish all interior surfaces and seal the outside surfaces.
5.78. Special Problems Arising from Construction Procedures.
Several
special
problems
of
finishing
arise
from
necessary
procedures
in
the
manufacture
of
aircraft.
5.780. Finishing Surfaces Inaccessible After Assembling.
The interior surfaces
of plywood-covered wing sections are usually inaccessible after the plywood cover-
ing has been glued on both sides, yet Specification AN-C-83 requires that
all of
the
interior
surfaces
including
the
inside
faces
of the plywood
covering
receive
protective
finish.
One method
of complying with these requirements
is
to complete
all gluing
before any
finish has been applied and then
to apply the required two coats of
sealer by dipping the wing as shown in figure 5-100.
The vent holes in the bottom
skin, inspection ports, and lightening holes admit sealer within the wing, allow the
enclosed air to escape, and then permit excess sealer to drain out after lifting the

--- PAGE 337 ---
PROCESSING AND FABRICATION
331
wing from the dip tank.
A variation of the method
is to hold the wing in a suit-
able device for rocking and rotating
it, pour an abundance of sealer inside through
a convenient opening, slosh the sealer around inside until
all surfaces are believed
coated, and then drain out the excess
sealer.
Neither procedure admits
of ade-
quate inspection of the interior surfaces after finishing to see that no areas have
been skipped and no puddles of excess material have been left
behind.
Another method of meeting the requirements of Specification AN-C-83
is to
complete the assembly to the point at which the plywood skin has been glued on
Figure 5-101.—Dipping tank set in floor of finishing room showing method of finishing woodwork of wing section later to be
covered with fabric as seen in figure 5-103.
Note drain rack in background.
the top or the bottom of the wing and the second skin has been cut and fitted ac-
curately but has not yet been glued down.
All glue lines for attaching the second
skin must then be
located, marked
off, and protected from contamination with
finish either by covering them temporarily with masking tape or by special care in
applying finish.
Finish may then be applied to all interior surfaces except the glue
lines and allowed
to
dry.
The masking
tape,
if used,
is then removed and the
second skin
is carefully glued in place.
This procedure obviously is slow and labo-
rious and fails to apply protective finish at the edges of glue lines between rib and
spar caps and the second skin.
Any creeping of finish into glue lines or inaccuracy
in locating and adjusting glue lines may produce weak glue joints.
Another varia-
tion of the procedure that permits somewhat
faster production
is
to assemble to
the point at which one skin has been glued in place, apply finish to the interior sur-
faces of the assembled portion and let it dry, cut and
fit the second skin, spread glue

--- PAGE 338 ---
Figure 5-102.—Typical drying room for forced drying of aircraft finishes at 130° F. dry bulb, 97° F. wet bulb
(30 percent relative humidity).

--- PAGE 339 ---
PROCESSING AND FABRICATION
333
on the rib caps and spar caps, place the skin in position just long enough for some
of the wet glue to cling to the skin to mark the glue lines, remove the skin and ap-
ply interior finish by hand, and then complete the gluing while the interior finish
is
still wet.
This procedure encourages contamination of the glue with sealer, admits
of one coat only of sealer on the second skin, and prolongs the assembly time to the
point at which the glued joints are of doubtful quality.
Some sealers are much more nearly gluable than heretofore considered possible,
particularly when
the gluing
is done with low-temperature,
phenolic-resin
glues.
No sealer has yet been found, however, that the Forest Products Laboratory consid-
ers
reliably
gluable
for
aircraft
purposes.
Efforts have been made to use resin
Fioure 5-108.— Fabric-covered wing section after applying clear dope.
The clear dope contains a little bine dye for identification
in the factory.
Note the dolly on which the wing section
is moved through the. various steps in finishing.
glues for the dual purpose of providing protective finish for interior surfaces and
gluing plywood skins in place.
Some resin glues when thinned and applied as ply-
wood coatings weighing 0.02 to 0.03 pound per square foot afford sufficient moisture-
excluding effectiveness to meet that requirement of Specification AN-S-17 and leave
a surface that can be glued firmly; but the interior finishes so produced are brittle
and inclined
to craze.
A practice followed for some time in the construction of some Canadian and
British airplanes but not admissible under Specification AN-C-83
is
to apply no
finish whatever to the interior surfaces of top skins.
In manufacture, the bottom
skin is glued to the frame first, after which protective finish can be applied readily
to the inside of the bottom skin and to the ribs and spars for a distance approxi-
mately two-thirds of the way toward the top.
The top skin, with no finish at
all,
568338—44
22

--- PAGE 340 ---
334
ANC BULLETIN—WOOD AIRCRAFT INSPECTION AND FABRICATION
is then glued in position.
Since any free water that gets into enclosed spaees'will
drain down over the bottom surface to the vent holes and the top skin is repeatedly
warmed and dried by exposure to sunshine, this procedure offers a reasonable com-
promise by supplying protective finish at those points where it may be most useful
and avoiding the bottle-neck in assembly imposed by the re

File: wood_construction/anc19_chapters/part_23.txt
quirement of finish on
all
interior surfaces.
5.781. Glue Squeeze-out and Other Contaminants.
The incompatibility between
glues and finishes affects finishes adversely when applied over glue squeeze-out or
other contamination of the surface with
glue.
On interior enclosed
surfaces, the
nature of the gluing operations makes
it difficult to minimize squeeze-out and inac-
cessibility makes
it hard to remove the excess glue subsequently.
It
is customary
to apply interior finishes on enclosed surfaces directly over any glue squeeze-out
that may be present even though
it
is realized that the hardened glue and finish
often chip off
in service, leaving a portion of the wood unprotected.
On
interior exposed
surfaces and on
exterior
surfaces every
practical
effort
should
be made
to
prevent
excessive
squeeze-out
during
gluing.
Specification
AN-C-83 requires that such surfaces be free from squeeze-out extruded more than
one-eighth inch beyond joints.
Even one-eighth inch of glue, however,
is enough
to cause premature failure to finish over the glue, and the failure may then spread
farther over the surface.
Light sanding of areas contaminated with glue, enough
to expose clean wood fibers for contact with the finish,
is permitted.
Other foreign substances soiling surfaces to be finished, such as oil or grease, are
objectionable and should be removed as completely as possible.
Naphtha ma}7 be
used to sponge off oil or grease, but
it should be applied first around the circumfer-
ence of the soiled area, working in toward the center, in order to avoid spreading the
oil or grease over a still larger area.
At best, the contaminants can be removed only
in
part, hence the most effective precautions are those that prevent soiling of the
surfaces in the first place.
Care should be exercised in the choice of materials for placing inspector's mark-
ings,
part numbers, batch numbers, and other control information on areas that
may become parts of the surfaces to receive finish.
As far as practical such markings
should be placed on faces that will ultimately be concealed from view, but in any
case the marking material should be one that will not harm finishes.
Grease-pencil
and lumber-marking crayons containing wax are harmful.
Ordinary soft graphite
pencils and common stamp-pad inks made with water-soluble dyes may be used
safely.
Surfaces
to be
finished should be
free from
dust, sander dust,
dirt, or other
foreign solids.
Sawdust, shavings, chips, and loosened glue squeeze-out should be
removed from
enclosed spaces before they become inaccessible.
An
air spray
is
useful for such cleaning but a vacuum cleaner
is better and an old-fashioned tack
rag (a rag made sticky with partly dried oil or varnish)
still better.
5.782. Exposed Edges of Plywood and Other End Grain Wood.
Good
design
will minimize exposure of plywood edges and butt joints by scarfing or other details
of construction.
There may often be some edge exposure, however, at vent holes,
inspection holes, and fittings.
Taping of exposed edges is probably the safest procedure for providing effective
protection of both the wood and the
finish.
Holes too small
for taping, such
as
vent holes, can be closed with metal or plastic grommets.
Specification AN-C-83
requires that end-gram edges on interior parts receive
at
least two coats of sealer
(system A) and, on exterior parts, at least three coats of sealer unless they are to
be covered with doped
fabric.
Clear
sealers, however,
are not very
effective on
end-grain wood.
Highly pigmented sealers are more effective.

--- PAGE 341 ---
PROCESSING AND FABRICATION
335
For end-grain surfaces and drilled holes in wood spars and other primary struc-
tural members, Specification AN-C-83 requires that the surface be sanded smooth
and finished with two coats of sealer plus one coat of aluminized varnish conforming
to Specification AN-P-31, except that the bituminous paint may not be used on
surfaces
to receive additional
coats
of
finish
or
that may come
in
contact with
gasoline or with personnel.
5.783. Nail Holes or Nail Heads.
Flush-driven nails or screws left in exterior
surfaces to be finished are likely to prove points of premature failure of the finish
.
The finish usually cracks over the junction of wood and metal and the failure pro-
gresses from the crack.
Specification AN-C-83 requires that nail or screw heads be
taped after application of sealer.
Nail holes left from nail-strip gluing or countersunk nails or screws should be
filled before further finish is applied.
Holes in woods on which wood filler is applied
should be filled sufficiently to protect the wood and the durability of the finish, but
filler alone
will not make them level enough
to be entirely concealed from view.
Very small holes may be leveled after the application and sanding of a surfacer, but
larger ones will
still appear as slight depressions.
If such
slight
depressions
are
considered objectionable enough to require further leveling, they must be puttied
by hand with a quick-drying putty that
is known to be compatible with the finish-
ing system.
As a rule, however, a more durable finish may be expected if the putty-
ing is omitted and the slight depressions over the holes allowed to remain visible.
On woods having no pores large enough to require wood
filler, and where slight
depressions in the finish over nail holes will be acceptable, wood filler may be applied
over the areas hi which there are nail holes only.
This may be done most easily
on the bare wood before sealer is applied.
5.784.
Effect of Seams in Plywood Faces.
When seams in face veneers of ply-
wood have been well glued with water-resistant
glue, they have no
effect on
the
behavior of finish.
The finish should remain as intact over the seam as it does over
the parts of the surface having no seams, except where glue squeeze-out occurs.
Unglued seams
are
likely
to
cause
cracking
of
the
finish.
The
thicker
the
face ply, the earlier the cracking may be expected to set
in, and the wider will be
the crack formed.
Where the face ply
is no thicker than one thirty-second inch,
cracking
of
the
finish, though readily
visible, may not
represent
too
serious an
impairment in the durability of the finish.
If it is considered necessary to prevent
such cracking, however, the joints may be covered with fabric or paper tape.
Fabric
tape
is cemented in place with dope, paper tape with either dope
or, better, with
sealer or varnish.
5.785. Maintenance of Finishes.
Gloss
finishes
of enamel or lacquer tend
to
lose their gloss after exposure to the weather for some time.
Eventually the color
apparently fades and
the surface begins
to
chalk.
The
gloss and
color can be
restored, and any dirt deposited on the surface removed, by washing at intervals
with mild soap and water.
Strongly alkaline soap or cleaning agents may soften
the surface of the finish enough to result in removal of an excessive amount of
it
with each washing; hence, they should not be used.
Camouflage
finishes
are
inclined
to become more
glossy
if they
are rubbed
either when dry or in the course
of washing.
They should be washed
as
infre-
quently as possible, and then with the least amount of rubbing practicable.
Refinishing,
unless the old finish
is removed completely, adds weight to the
surface.
If done frequently, the added weight may impair the performance of the
craft.
For that reason,
refinishing should be done
as seldom
as
is practical and
then with a minimum weight of enamel or lacquer, preferably of the kind applied
when the craft was made.
If the old finish
is badly cracked,
it should be sanded
down as nearly as possible to the bare wood before being refinished.

--- PAGE 342 ---
336
ANC BULLETIN—WOOD AIRCRAFT INSPECTION AND FABRICATION
5.79- Finishing References.
(5-54) Browne, F. L.
1931.
ADHESION
IN THE PAINTING AND
IN THE GLUING
OF WOOD.
Indus. &
Eng.
Chem. 23:290.
1936.
EFFECTIVENESS OF PAINTS AS PROTECTIVE COATINGS FOR WOOD.
Forest Products
Laboratory mimeograph R974;
Indus. &
Eng.
Chem.
25:835
(1933)
and
28:798 (1936).
1940.
the
two-coat
system
of
house
painting.
Forest
Products
Laboratory
mimeograph R1259; Indus. & Eng. Chem. 33, 900 (1941).
(5-55)
(5-56)
(5-57)
1942.
finishing
wood
in
aircraft.
Forest
Products
Laboratory
mimeograph
No. 1396.
Restricted.
(5-58)
, Laughnan, D. F., Heebink, B. G. and Fleischer, H. O.
1943.
A STUDY OF temperatures attained in a dummy aircraft wing during the
summer at madison, Wisconsin.
Forest Products Laboratory mimeograph
No. 1343-B.
Restricted.
(5-59) Hood, M.
J.
1939.
the
effects
of
some common
surface
irregularities
on
wing
drag.
Natl. Adv. Com. for Aeronautics Technical Note No. 695.
(5-60) Hunt, G. M.
1930.
effectiveness
of moisture-excluding
coatings on wood.
U.
S.
Dept.
Agr.
Circ.
128.
5.8 PROPELLER MANUFACTURE
5.80. General.
Propellers are usually made in special propeller plants.
Their
manufacture requires equipment not usually available in aircraft factories.
The making of wood propellers involves five main steps, namely:
(1) selecting
and preparing the laminations, (2) gluing, (3) profiling, (4) tipping, and (5) finishing.
Nominal
1-inch lumber
is commonly used
in
the making
of ordinary wood
propellers.
Species permitted and quality of material required are covered by the
current issues of Army-Navy Aeronautical Specifications AN-L-18 and AN-P-15a
and Civil Aeronautics Manual 14.
5.81. Gluing Technique.
The thickness and
size of propeller blocks preclude
the use of glues that require the application of heat to
effect their setting, except
where suitable conti oiled humidity heating chambers or electrostatic heating equip-
ment
are
available.
Of
the
heat-setting
glues,
the
alkaline-catalyzed,
phenol-
formaldehyde glues are reported
to be used for this purpose.
Of the cold-setting
glues, the cold-setting, urea resins and caseins have sufficient water resistance for
this purpose, but under
the current Army Navy
specification covering propeller
and test club manufacture only the cold-setting urea resins conforming to current
Army-Navy
specifications
on
these
glues
are
permitted.
The
water-resistant
casein glues are permitted by the Civil Aeronautics Administration.
The glues should be mixed according to the instructions of the manufacturers.
For the casein glues, a 5 to 10 percent reduction in water content over that recom-
mended for normal gluing operations aids
in preventing starved
joint conditions
sec. 5.270).
5.810. Preparation
of Lamination
for Gluing.
In
the manufacture of propel-
lers it is important that the laminations before gluing be uniformly dry and that
all
laminations be conditioned
to the same moisture content.
The average moisture
content of the wood at the time of gluing should be between 5 and 7 percent but the
maximum difference between any two laminations in any one propeller should not
exceed 2 percent.
These limitations are most easily met in rooms or plants where
the relative humidity is controlled
(sec. 5.1).
In providing laminations of the proper widths,
it may be necessary to edge-glue
narrow pieces.
The gluing technique employed in making edge to edge joints should
follow that recommended later for gluing the laminations
together.
The edge to

--- PAGE 343 ---
PROCESSING AND FABRICATION
337
edge gluing should be the first gluing operations and should be completed in time to
allow
a conditioning period
of
at
least
3 days
before
the
final
surfacing
of
the
laminations.
From the standpoint of minimizing changes in shape of the finished propeller,
it
is highly desirable that all laminations in any one propeller be of either flat-sawn or
quarter-sawn material and
of
a
single
species.
Boards
that
are
truly
flat-sawn
should not be glued to boards that are truly quarter-sawn, because of their difference
in shrinkage with moisture content changes.
It is also desirable to arrange adjacent
laminations of flat-sawn stock so the growth rings of one are reversed in position and
direction to the other to further minimize stresses and distortion.
Laminations may be cut from the boards in such shapes that, when combined,
they form
the approximate
contour
of
the
propeller
or
to
dimensions
that
are
equivalent to the over-all length and width of the propeller.
Making all laminations
of the same width is somewhat more wasteful of material than cutting them to the
approximate contour of the propeller, since a larger amount of material
is taken off
in the shaping operation.
However,
this waste
is reduced somewhat by placing
defects
in those portions that are cut away.
The full-width laminations require
somewhat more attention in assembly to keep them in proper order, but uniform and
adequate gluing
pressure
is more easily applied to them.
By either method, the
lumber is first surfaced lightly so as to reveal the grain and any defects which may be
present.
By the use of patterns the laminations are then outlined on the boards.
Contoured laminations are later band-sawed.
Care should be exercised that defects
are eliminated and that the grain
is approximately parallel to the longitudinal axis
of the laminations.
Usually the laminations are then bored at a point equivalent to the center of the
hub, assembled as they will later be glued in the complete propeller, and tested for
approximate balance.
This facilitates the final balancing of the propeller.
Some
shifting and interchanging of laminations is usually necessary to bring about approx-
imate balance.
Thereafter, the laminations are surfaced to final thickness.
Final surfacing of the laminations should occur immediately before gluing.
The
surfaces should be smooth and even and each lamination should be uniform
in
thickness throughout its length and width.
5.811. Gluing.
The
essential procedures
in
gluing
propellers
are
similar
to
those involved
in
gluing
straight, laminated members
described
in
section
5.42,
except that the species used are different.
The propeller species are hardwoods of
rather high
specific gravity and require somewhat more closely controlled gluing
conditions than for gluing the lighter-weight species
(sec. 5.27).
5.812. Glue Spread.
The glue should be spread on the surfaces by machine,
which gives a more uniform coating and reduces the time otherwise spent in spreading
by hand.
The amount of wet glue spread, applied on one of the two contact surfaces,
per 1,000 square feet of single glue line should be between 45 and 50 pounds of resin
glue and between 65 and 75 pounds of casein glue.
In operations where the assembly
period
is prolonged,
it
is advisable to spread both joint surfaces, in which case the
above-recommended amount of glue spread per unit area of joint should be increased
about 25 percent, one-half the total quantity of glue being spread on each
of
the
contacting surfaces.
5.813. Assembly Time.
The glue-coated laminations should be laid together as
soon as spread.
The interval between spreading the first glue and the application of
pressure should not exceed 20 minutes with casein and cold-setting, urea-resin glues
and
it is desirable to keep the assembly time within the limits of 5 and 15 minutes.
The permissible assembly periods for the low-temperature phenols vary with different
glues but they are usually longer than for cold-setting, urea resins and caseins.
5.814. Temperature.
Gluing with cold-setting, urea-resin glues should not be
carried out when the temperature of the glue, the gluing room, or the wood is below

--- PAGE 344 ---
338
ANC BULLETIN—WOOD AIRCRAFT INSPECTION AND FABRICATION
70° F.
Temperature limitations are less critical for casein glue.
Information on the
curing time and temperature relations
of the low-temperature phenol and
high-
temperature setting resin glues
is given in sec. 5.263.
5.815.
Pressing.
For the species used in propellers, gluing pressures of 200 to
250 pounds per square inch are recommended.
Where laminations are cut to the approximate profile of the propeller, an ade-
quate and uniform distribution of pressures during the gluing operation is somewhat
complicated because the laminations in the blade section are of different widths and
are echeloned from top to bottom.
The difficulty
is often remedied by extensive
use of blocking so arranged that each lamination
is filled out to approximately the
same width and length.
If this system is used,
it
is important
that
the
blocking
material be planed to the same thickness as the laminations.
Variations in thickness
of blocking material should not exceed 0.002 inch.
Uniformity can be assured if the
blocking material
is prepared at the same time and with the same machine setting
as the propeller laminations themselves.
If the thickness of the blocking is not the
same as that of the corresponding lamination, the gluing pressure will not be uni-
formly distributed.
When the blocking
is so arranged the gluing pressure can be
applied in a screw press of the type illustrated in figure 5-37.
Some operators reduce the amount of blocking by the use of a great number of
hand clamps.
The use of hand clamps offers difficulty in securing adequate pressure.
Even with the heavier type of C-clamps (table 5-13) and by crowding the work with
clamps adequate pressures may not be obtained.
Further, the use of many clamps
retards the assembly operation and results in a delay between spreading and pressing
that may prove critical, therefore, this method is not recommended.
Another method
is the use of a permanent jig, constructed to receive in its proper
place each lamination of a propeller of a given size.
The use of such a jig facilitates
the assembly of the laminations but
offers other difficulties.
It necessitates very
exact machining of the laminations of successive propellers so that the thicknesses
are constant.
If the jig is made of wood it should be stored in an atmosphere where
the humidity
is controlled to prevent dimension changes in the
jig.
Coating the
surfaces of the jig with wax aids in preventing adhesion of glue and avoids damage
when excess glue
is removed.
Applying a uniform and well-distributed pressure to laminations that are all of
equal width and laid directly over each other is not difficult with pressures of the
type illustrated in figure 5-37.
Hand clamps are not well suited to this method.
Pressure equipment sometimes used consists of several small but strongly constructed
units of a screw-type press, all built to the same design and size.
Any desired num-
ber of these units are then aligned on tracks, which are firmly fixed for the purpose
to a good foundation, to provide a press whose length may be made to suit the length
of the propeller.
5.816. Conditioning.
Tests show that wood propellers change their form, blade
angle, and balance when the moisture content of the assembly is changed appreciably,
either by absorption or by drying out.
It is desirable, in the manufacturing process,
to maintain a constant average moisture content of the block during the entire pro-
cedure, including the shaping and finishing operations.
This control of moisture
content can only be met in adequately conditioned rooms or plants.
The moisture
content of the propeller assembly
is increased during gluing with cold-setting glues
due to the moisture supplied by the glue (sec. 5.20).
When three-fourth-inch lumber
is glued with cold-setting, urea-resin glues, this moisture increase is about
1 percent.
With casein glues the moisture increase
is about
2
percent.
This moisture
will
diffuse through the wood and the blocks as a whole will not change moisture content
if they are held in controlled humidity rooms which maintain a moisture content
equilibrium for wood at
1 to 2 percent above the moisture content of the laminations
at the time of gluing.
Under room temperatures the conditioning should continue

--- PAGE 345 ---
PROCESSING AND FABRICATION
339
for at least 2 days before rough carving and from 5 to 7 additional days before finish
carving, or a total conditioning period of
7
to 9 days.
Moisture diffuses through
cherry, mahogany, the oaks, and walnut somewhat more slowly than through birch
and maple; consequently,
blocks made from
the
first group
of species should be
allowed the longer conditioning period.
By using a higher temperature, as 120° F.,
the conditioning period suggested for room temperature may be reduced by approxi-
mately one-half.
5.82. Shaping Propellers.
After
conditioning,
the
propeller
blanks must
be
formed into finished shape by cutting and carving, partly by machine and partly by
hand.
Before shaping, hub faces should be made parallel with the centerline of the
propeller.
This insures drilling of the center bore 90 degrees to the centerline.
5.820. Rough Cutting.
Square blanks require a preliminary roughing
cut
to
bring them to approximate form before the final shaping operations can begin.
Pre-
liminary cutting of this kind is conveniently done by a wide dado head.
Roughly
formed,
originally
square
blocks and
blocks formed
of band-sawn
laminations are rough-cut to nearly finish size by several methods.
One method employs power-driven hand planers with which the operator can
cut at any angle or position he chooses.
As the final form
is approached,
it
is fre-
quently checked against templates to guard against the removal of too much stock.
Contouring machines, duplicating the form of a master model, are excellent for
final rough cutting of this kind.
Machines may cut only one propeller or blade at a
time,
or may be arranged
to handle
five or
six simultaneously from one master.
With rigid supports and carefully mounted stock,
it
is possible to cut to nearly the
finished shape, leaving only a small amount of hand working to bring the surfaces
to final form and to balance the blades.
Heavy blocks,
particularly those originally square
in
section,
are likely
to be
subject to internal stresses which are released in cutting and cause some twist or
warp.
To allow such stresses to come to equilibrium, rough-cut blanks are stored
for periods ranging from several days to a week before the finishing operations begin
It
is desirable to allow several days to elapse after each cut—preliminary roughing
and final roughing—before the next
is begun.
The final roughing cut should be no
closer than
}% inch to the finished surface.
5.821. Finish Cutting and Balancing.
Leading and
trailing
edges
are
cut by
rigidly mounting the block on
a template which
is moved against the collar of a
shaper, which
in turn cuts
all edges in one continuous operation.
This procedure
requires that the blade be mounted on the template in such a way as to bring the
true leading and
trailing edges in contact with the shaper head.
Rough edge pro-
filing may be done before rather than
after rough shaping,
particularly
if rough
shaping
is done on a contouring machine, rather than by hand-guided planer.
Final shaping and smoothing are done by hand.
Tools required
are
planes,
spoke shaves, cabinet scrapers,
files, and sandpaper of varying degrees of fineness.
The finishing stage may advantageously be performed with the blade supported
by a special upright mount on which the propeller can be fixed at such an angle
that all surfaces are readily accessible to the finisher.
As the work proceeds, the outlines of the blade must be checked continuously
by template, separate templates being required for positions on the two faces of the
blade at frequent intervals along its length.
The templates are cut to fit the finished
contour of the blade from leading to trailing edges, which, having been cut to true
profile, act as base lines from which
to work.
Furthermore,
if the templates are
provided with protractors and levels, they can quickly be placed in proper position
with respect to the axis of the blade, which
is mounted at a fixed angle on its support.
The finisher gradually works down the material until all templates fit snugly at their
proper positions.
It
is important that blades be carved to the maximum allowable
plus tolerances, particularly with regard to width and thickness.
This immediately

--- PAGE 346 ---
340
ANC BULLETIN—WOOD AIRCRAFT INSPECTION AND FABRICATION
becomes apparent when it is necessary to remove material from some portion of the
propeller in order to achieve balance (sec. 5.523).
5.822. Boring Hub.
One-piece propellers, continuous from tip to tip, must have
their hubs bored to receive the propeller shaft fittings and the bolts which hold the
fittings in place.
The current Specification AN-P-15a describes acceptable methods
and allowable tolerances.
These cuts must be accurately centered on the hub
to
avoid unbalance and must be perpendicular to the axial plane of the propeller.
Bor-
ing for the fittings can be accomplished by wing cutters after a pilot hole has been
bored.
Pilots are sometimes bored in the original laminations at the time these are
marked and
cut, and the laminations are assembled
for gluing by driving a pin
through the pilot holes.
In other operations, the finished blade is placed in a jig on
the boring machine which automatically centers
it for boring the pilot.
In either
instance, once the pilot hole is bored, boring of the large hub hole is best accomplished
by means of a wing cutter mounted on a spindle held at one end by the boring head
and at the other by a pilot bushing in the table of the press.
Bolt holes should be bored from both sides to prevent the bits from wandering.
Any of the methods discussed in section 5.66 or prescribed
in the current Army-
Navy Specification AN-P-15a may be employed.
5.823. Balancing.
To prevent unbalance and vibration, the blades of a pro-
peller must be equal in weight, and the weight should be distributed as equally as
possible in the two blades.
Each propeller must consequently be tested for balance.
This is done by mounting it on a balancing arbor and allowing it to rotate while the
arbor rolls on hardened steel ways, mounted in such a manner that it is free from all
floor vibration.
If the propeller rotates uniformly,
or
will stand
in any position
without any tendency to rock back and forth, its balance is satisfactory.
If not, the
heavier blade m ust be lightly scraped and sanded throughout its length until balance
is
achieved,
care being taken
to
insure
that minus
thickness
tolerances
are not
exceeded.
5.824. Checking.
The final step in the woodworking operation
is a complete
check-over.
The blade
is mounted on a hub fitting and
is carefully checked on an
alinement jig for trueness of leading and trailing edges, as well as for
profile and con-
tour throughout its length.
This jig is arranged with a series of points which follow
the true outline of the leading and trailing edges and quickly reveal any excessive
deviations
in
size or alinement.
Contours are checked by templates
of the type
employed in the finishing operation.
5.83. Protection Against Abrasion.
The
tips and
leading edges
of
propellers
are subject to abrasion and must be protected.
Commonly this takes the form of a
cloth covering for the outer portion of the blade plus a metal strip bent over the
leading edge and tip.
The cloth
is cut to the proper shape, stretched over the tip,
and cemented
in place.
The metal edging is formed to lap over the tip a matter of
several inches on each side and to lap the leading edge approximately
1 inch.
Details
of the application of the fabric sheeting and metal leading edge for protection against
abrasion are given in the current issue of Army-Navy Specification AN-P-15a.
The metal should be applied over the third coat of
finish, and
it should be
secured by brass or plated-steel, flat-head wood screws, except in the thin section
near the tip. where brass or copper rivets may be used.
The block should be bored
for the screws and countersunk for the screwheads.
The countersunk holes should
be coated with a protective finish, and the metal should be dimpled into the counter-
sunk holes to avoid damage to the wood.
The rivets should be placed by essentially
the same method.
5.84. Finishing Propellers.
Propellers
are
finished
primarily
for
protection
against weathering and against rapid changes in moisture content.
Finishes may
also offer some resistance against mechanical wear on the surface.
Finishes of high
moisture-excluding effectiveness are required if the propeller is likely to be exposed to

--- PAGE 347 ---
PROCESSING AND FABRICATION
341
dampness for long periods; for example, during overseas shipment in the bold of a
vessel.
If the airplane has a camouflage finish the propeller must be given a dull,
not a glossy, finish.
Camouflage finishes of dark color should be as high in infrared
reflectance as possible.
Ordinary camouflage finishes are likely to be low in infrared
reflectance, in which case they lead to development of high temperatures ai'd low
moisture contents.
Black is a particularly bad color from this point of view and has
been shown to lead to increased rejections of wood propellers in service in the south-
western part of the United States, the rejections coming from checking of the wood
and delamination of glued joints.
For a discussion of finishes and finishing processes, particularly
for moisture-
excluding effectiveness of finishes, see the discussion under section 5.7.
Some authorities favor transparent finishes so
that the grain of the wood
is
visible.
However, for high moisture-excluding effectiveness, the pigmented finishes
such as enamels are distinctly superior to the transparent finishes, and aluminized
finishes are particularly high
in
effectiveness.
Moreover, enamel
finishes always
crack when the wood beneath them develops checks or cracks.
Small cracks in a
smooth enamel, even
in
a
dull camouflage enamel,
are more
easily detected than
they are in the surface of the wood itself or in surfaces with transparent finishes.
The
finish
should
be
applied
as soon
as
practicable
after
conditioning ami
profiling to exact shape.
Current Specification AN-P-15a requues three dip coats of sealer conforming to
current
Specification
AN-S-17,
spar
varnish
Specification
AN-TT-V-116,
or
phenolic spar varnish current Specification AN-TT-V-1 18, with light sanding after
each coat.
The sealer may be reduced to not less than
18 percent nonvolatile for
dipping.
The metal tipping shall be applied after the third coat of sealer has dried
and has been sanded.
Two additional coats of sealer or varnish, as previously used
for dipping, are then applied by spraying or brushing essentially at package consist-
ency.
If a camouflage finish
is required, one coat of infrared reflecting enamel
is
specified in addition to the five coats mentioned above.
It
is customary to put one or two pinhole vents in the extreme tip of the metal
covering in order to throw out any water that may collect by condensation between
metal and wood.
The
final balancing
of the propeller
is accomplished by applying additional
varnish or enamel to the light side of the blades.
5.85. Veneer Propellers.
Wood-veneer propellers, both of the fixed pitch type
and with detachable blades, are now being built of hard maple veneer.
The method
commonly used
is to build a block out
of $ 8-inch
thick hard maple veneer.
The
sheets of veneer are laid with a 30° included angle with relation to the grain of the
wood, and gluing
is done with a thermosetting synthetic resin glue.
Propellers of
this construction have been reported to show superior wear resistance and strength
properties over
t
1 ose built with %-inch thick lumber laminations.
5.86. Densified Wood Propellers.
Reference
has been made
in
section
3.34
to the use ol "compreg" or densihed wood in propellers.
In general, developments
in the use of "compreg" or densified wood in propellers have followed one of three
basic ideas.
According
to one method, the hub section
is made of "compreg" or
densified wood ami joined by a long scarf joint to a blade of normal wood.
Propellers
embodying
t*
is design have been produced in quantity, and the technique of manu-
facture
is well beyond the experimental stage.
The design, of course, involves the
gluing of compreg to normal wood and compreg to compreg.
The gluing of compreg
to itself and to normal wood
is discussed under section 5.272.
In
a second method,
the
properties
of compreg and impreg
are
utilized
to
produce a propeller witli a high-density, compregnated hub changing gradually to a
normal- density, impregnated blade.
A
propeller of this design
is usually made of
many plies of thin veneer, with the number of plies decreasing progressively from the

--- PAGE 348 ---
342
AXC BULLETIN—WOOD AIRCRAFT INSPECTION AND FABRICATION
hub to the blade.
When pressed between the platens of a hot press, the hub section,
containing the greatest number of plies, is highly compressed, while the blade tip may
receive no more than normal gluing pressure and the compression is negligible.
In
the
third method
all
plies
are impregnated and
appreciably compressed.
Such propellers can be carved from
(1) thick compreg blanks or
(2) blanks glued up
from thin compreg panels, or they can be molded from
(3) precurved, uncompressed
blanks of greater thickness than the final blade, or from
(4) tapered plies laid up in
the mold
(sec.
3.32).
In
all
four of these modifications the
electrostatic heating
method could be used to advantage.
In modifications
(1) and
(4) preheating of the
plies can be resorted to in place of the electrostatic heating.
5.87. Detachable Wood Propellers.
A
recent development, commonly
called
lag screw retention, has made possible the fabrication and use of detachable pro-
pellers made from natural wood as well as densified wood.
This method employs the
use of a multiplicity of screws installed parallel to the grain for attaching the blade
in a ferrule.
This type of retention avoids notches or abrupt changes in section at
the highly stressed surface at the root of the blade, a condition common to most
t3rpes of external retention.
Furthermore, the area
in shear, ttirough which the load
is transferred from
the screws
to
the blade
root,
is somewhat greater than that
available
for
similar
transfer where
external
retention
is
employed.
Since
the
screws are so located as to engage the entire cross section
of the root, the tensile
stress
is more uniformly distributed.

--- PAGE 349 ---
CHAPTER
6.
MISCELLANEOUS
6.0. LIST OF SPECIFICATIONS.
Following
is a
list of specifications referred to in the text of tins manual,
to-
gether with the sources from which they may be obtained.
Specifications subse-
quently issued will supersede those listed in this manual.
Army-Navy Aeronautical Specifications
(Obtainable from Bureau of Aeronautics, Navy Department, Washington, D. C, or Materiel
Command, Army Air Forces, Wright Field, Dayton, Ohio.)
AN-C-72
Cedar; Aircraft Port Orford.
AN-C-83
Coatings; Protective (For Wood).
AN-D-1
Dope; Cellulose-Acetate-Butyrate (Clear).
AN-D-2^_
Dope; Cellulose-Acetate-Butyrate (Pigmented).
AN-D-3
Dope; Cellulose-Acetate-Butyrate (Camouflage).
AN-D-8^
Dope; Cellulose-Nitrate, Pigmented (Camouflage).
AN-E-3.__
Enamel; Aircraft, Gloss.
AN-E-7
Enamel; Camo
