Repository: Kai-C-Clarke/vintage-glider-knowledge-base

# Vintage Glider Knowledge Base

**A community archive of vintage glider documentation, maintained for the benefit of inspectors, restorers, and enthusiasts — and to support AI-assisted airworthiness research.**

---

## 📁 Upload Your Files Here

**Google Drive upload folder (anyone with this link can add files):**

👉 **https://drive.google.com/drive/folders/1TkleSGRi_L-Vv60ijjaLGmXRwfzECZcc**

No GitHub account needed. Just click the link and drag your files in.

---

## What We're Looking For

Everything is welcome. Nothing is too obscure. In particular:

- **Original manufacturer documentation** — flight manuals, maintenance manuals, rigging guides, parts lists
- **Type-specific technical notes** — anything not in the official manual, passed down through clubs or instructors
- **Maintenance and repair records** — inspection logs, repair schemes, BGA 205 records
- **Photographs** — construction details, repairs, fabric work, fittings, hardware
- **Build records** — original or restoration
- **Correspondence** — letters from manufacturers, BGA technical notes, historic airworthiness paperwork
- **Anything handwritten** — workshop notes, measurements, material specifications

### Types of particular interest
Olympia 2b · Grunau Baby · Prefect · Tutor · Skylark · Swallow · Ka-6 · K-8 · K-13 · SHK-1 · Minimoa · Rhönbussard · Bergfalke · Weihe · Condor · Kranich · Meise · Ceilidh · Dart · Kite · Petrel · Capstan · Bocian

...but honestly, if it flies on a wire and was built before 1980, we want to know about it.

---

## How This Will Be Used

This archive is being built to support **CURIOUS** — an AI-assisted workshop system for vintage glider maintenance and airworthiness work developed by Jon Stiles (BGA Inspector I/C1408, Robertsbridge, East Sussex).

The goal is to make scattered technical knowledge searchable, cross-referenceable, and accessible to inspectors and restorers who might otherwise spend years tracking it down — or never find it at all.

All contributions will be credited. Nothing will be used commercially.

---

## Browse the Archive

As the collection grows, an index of what's been received will be maintained here.

| Type | Documents | Photos | Notes |
|------|-----------|--------|-------|
| *Archive building — check back soon* | | | |

---

File: wood_construction/anc18_chapters/part_10.txt
In determining the optimum effectiveness
of the compression plywood material,
it
is emphasized that the total load carried by the material would be approximately
limited to the buckling load rather than being proportional to the total load upon the
section.
If
it
is considered permissible for the subject panel to buckle at the design
load, the effective thickness for use in computing section properties may be taken as
approximately
t
\ —-\ (—Y defined in figure 3-24.
If
it remains unbuckled the cor-
\Fj\yJ
,E \
responding effective thickness may be taken as
t yj^
J.
The applicable procedure must
be checked by computing the actual stress in the plating and comparing
it with F Ccr
.
The resultant external applied loads on the section in question should be resolved into
(1)
Vertical shear (in plane of symmetry).
(2) Transverse shear (at reference point determined by
fig. 3-23).
(3) Moment about each of the principal section axes.
(4) Torque about reference
axis
(for example, the intersection with the plane of
symmetry of the transverse reference axis defined by fig. 3-23).
The plywood panels (sides, top, and bottom) can be considered to carry the shear upon
the section, both that due to the vertical and transverse loads and that resulting from
torsion. When the flange material is concentrated in the longerons, the shear intensity
(pounds per inch run) can be considered constant between adjacent flanges. The shear
intensity, and thus the shear stress, may then be determined by figure 3-23 without
the use of the shear center.
Such center may be determined,
if desired, by the methods
of reference 3-11.
Calculations made in connection with the application of the thin-shell
theory, developed primarily for use with isotropic metal materials, should be modified
to account for variations in the modulus of rigidity (G) for the various wood panels as
affected by wood species, direction of grain, relative thickness and arrangement of plies,
according to the methods described in chapter 2.
If the shell thickness, curvature, and frame spacing are such that the buckling
stresses will not be exceeded under conditions of maximum oading, the section properties
may be calculated usfhg the
full shell area as modified to correspond to equivalent
longeron material, that is, the proportionate amount of effective shell material, in terms
E
of longeron material,
is equal to — as previously described. When
the
section
prop.
E,
erties are thus calculated on the basis of longeron material, the bending stress in the
longerons is determined in the usual manner.
U=^
(3:59)
Where yi
is the distance of the longeron material from the neutral axis.
The bending
stress in the plywood material, however,
is determined as
(3:60)
Where yi is the distance of the subject material from the neutral axis.
The possible variety of assumptions made to facilitate analysis can be considerable
and
will,
to a large extent, be determined by the individual
details
of the problem
together with the designer's experience, judgment, and discretion.
An adequate sup-

--- PAGE 197 ---
METHODS OF STRUCTURAL ANALYSIS
191
plementary static-test program is required, and it is also essential that the assumptions
used in converting the test data into allowable loads and stresses be duplicated in the
stress analysis of the flight article.
3.42. Reinforced-Shell Type.
This type of construction
is very broad in nature
and covers the field extending from the longeron type with large longerons and thin
shell to the type approaching the pure shell, that is, small longitudinals and thick shell.
3.421. Stressed-skin fuselages.
Stressed-skin fuselages usually are structures of
the reinforced-shell, single-cell type, and the basic methods of wing analysis, as described
in section 3.13 generally can be applied directly to the analysis of such fuselage struc-
tures.
Due to variations of the type of loading and certain other structural problems,
however, it is considered advisable to review the fuselage analysis problem as a separate
subject.
Unless a fuselage of this nature conforms closely to a previously-constructed type,
the strength of which has been determined by test, a stress analysis
is not considered
as a sufficiently accurate means of determining its strength. The stress analysis should
be supplemented by pertinent
test data.
Whenever
possible,
it
is
desirable to
test
the entire fuselage for bending and torsion, but tests of certain component parts may
be acceptable in conjunction with a stress analysis.
3.422. Computation of bending stresses.
Prior to computing the bending stresses,
it
is necessary to compute the fuselage-section properties.
As was previously recom-
mended in section 3.13,
it
is considered advisable to make a sketch of the fuselage
section
considered.
This
sketch should indicate
all
of the material assumed
to be
effective.
Figure 3-25 is a sketch of a fuselage cross section of the subject type.
On the tension side of the fuselage the skin material may be assumed to be acting
as discussed in the following, while, on the compression side, only the effective width
of skin
(section 2.76) adjacent to the stiffener should be assumed to be acting.
In
general, the modulus of elasticity of the plywood plating will differ from that of the
stiffener material.
Account of this fact must be taken in calculating the section prop-
erties.
This may be done by converting the actual area of the plating on the tension
side into that of equivalent stiffener material, either in terms of equivalent thickness
or equivalent widths—the latter being somewhat analogous to the effective width as
used on the compression side.
The geometrical shape of the section contour together
with the arrangement and spacing of stiffener material
will dictate which method of
treatment
is analytically simpler or more accurate. The proportionate effectiveness of
E,
the
plating
material
in
tension may be taken
as — as
described
previously under
section
3.42.
E*
Proper account
for wood
species, plywood grain attitude and arrangement, and
veneer thicknesses should be taken into account according to the procedures described
under section 2.76. The determination of bending stresses by means of the
formula
implies the assumption
of plane
sections remaining plane
sections.
Hence,
the
cal-
culated stresses in the plating material, as based upon section properties determined
by conversion of plating material into equivalent stiffener material, must also be modified
E
in the ratio — . The resulting corrected stresses in the plating must be compared with

--- PAGE 198 ---
192
ANC BULLETIN—DESIGN OF WOOD AIRCRAFT STRUCTURES
ILLUSTRATING
TREATMENT OF MATERIAL
EFFECTIVE
IN 3 ENDING
A 30UT
X-X AXIS
Figure 3-25.—Reinforced shell fuselage.
the allowable
tensile
stresses
in the
plating material as described
in section 3.1383.
Such a check should always be made of plywood material adjacent to highly stressed
stiffener
material, even where the
contribution
of such plywood material has been
completely neglected in the determination of section properties.
In order to account
for the effect of shear on the effective widths for stiffeners on the side of the fuselage,
it
is advisable to compute the effective widths for all stiffeners on the compression side
on the basis of a panel edge stress corresponding to the allowable stress of the stiffener,
rather than the actual stress to which
it may be subjected.
It
is customary to assign
to each stiffener and adjacent skin an item number.
Prior to actual computations, the
designer should make an estimate of the neutral axis location, thereby dividing the
elements into those on the compression side and those on the tension side.
After the
location of the true centroid of the section has been determined, the designer will be
able to check the accuracy of his original assumptions as to neutral-axis location.
It usually will be found that no corrections for axis location are necessary
if the
final axis is located relatively close to the one originally assumed. A procedure similar to
that described in section 3.1330
will be found convenient for computing the section
properties.
Distances and moments originally are taken from some conveniently
lo-
cated reference axis. The sum of moments about the reference axis, after being divided
by the sum of the areas in the section, gives the location of the neutral axis of the sec-

--- PAGE 199 ---
METHODS OF STRUCTURAL ANALYSIS
193
tion.
Distances of the items from the neutral axis are then determined.
The sum of
the products of the areas located on either side of the neutral axis multiplied by the
distances to the neutral axis is equal to the static moment of the section about the neutral
axis, Q, and the sum of second moments of all of the elements of the section is equal to
the moment of inertia of the section,
I.
Where the
axial loads produce appreciable
values of bending moments on the fuselage, these moments should be included in the
bending moment, M, which is used to obtain the axial stresses due to bending.
Critical stresses commonly are assumed to occur at the
stiffeners located farthest
away from the neutral axis on the compressive side, and the stresses in these stiffeners
resulting from bending are computed by the
equation, M being the critical moment
at the section and y being the distance of the stiffener from the neutral axis.
Although the bending theory indicates that the outermost
fibers are the
critical
ones, it will often be found that stiffeners located near the top or bottom, on the shoulders
of the section, are the ones which are liable to fail during tests
if the skin buckles in
shear.
Such stiffeners usually are subjected to comparatively large direct stresses due
to bending and, at the same time, may act as the stiffeners of the tension-field shear
material transmitting the shearing stresses to the outermost
stiffeners.
Unless these
stiffeners are of sufficiently large proportions to
resist the bending loads imposed by
the tension-field
effects,
failures
of these
stiffeners may occur
at
loads smaller than
anticipated.
3.42 3. Computation of shearing stresses.
The
bending
material
in
fuselage
sections usually
is distributed
in such a manner that under symmetrical loadings
it
may be safely assumed that each side carries half of the vertical shear load, and the cor-
.
.
VQ
responding shearing stress, fs , at any point is equal to
, where V = the shear force act-
2tl
ing on the section, Q = static moment about the neutral axis of the areas located between
the outermost fibers and a horizontal line through the point under consideration, / =
moment of inertia of the section, and
/ = thickness of the skin at the point under con-
sideration.
The sum
value, Qx
(table
3-5),
should be used
for determining the maximum
shearing stresses that occur at the neutral axis of the fuselage.
Although these methods
pertain to the analysis of the fuselage for a shear load applied in a vertical direction,
similar methods can be employed for a shear load applied horizontally, such as a side
load on the vertical tail.
If the structure
is not too unsymmetrical about a horizontal
plane, the shear center for application of the horizontal load may be estimated, using
overlapping assumptions.
If a more exact
solution
of shear
distribution
is
desired,
the methods of section 3.135 may be used. The total shear stress (or intensity)
at any
section
is that obtained from the
superposition of
the component
shear stresses
(or
intensities) resulting from vertical loads, transverse loads, and torsion.
Although the fuselage structure as a whole should be checked for the shear distribu-
tion as determined in the foregoing,
it
is recommended that certain sections of the
fuselage be checked for other types of shear stress distribution that may be more in line
with the actual load application.
At the point of wing attachment to the fuselage, for
example, very large loads are transmitted to the fuselage frame through the attachment

--- PAGE 200 ---
194
ANC BULLETIN—DESIGN OF WOOD AIRCRAFT STRUCTURES
fitting.
It
is reasonable to assume that high shearing stresses will be present near this
fitting, gradually tapering to the extremity of the frame.
Although this assumption
is
not in agreement with the conventional bending theory,
it
is recommended that
it be
considered in design to allow for probable shear concentrations.
T
Torsional shear stresses can be computed by the conventional formula /„ =
%A t
and should be combined with the stresses due to direct shear. The tendency of tension
fields to sag the stiffeners also should be considered.
Because similarity seldom exists
between the geometric properties of different airplane structures,
it
is difficult to draw
conclusions from one
design as
to the allowable shear
stresses to be used for other
designs.
It is usually necessary, therefore, to conduct panel tests on representative curved
shear panels.
3.43. Pure-Shell Type. By definition, the pure shell or monocoque type of structure
incorporates no longitudinal stiffening members. Hence, the ultimate strength of such a
structure may be taken as the critical buckling strength of its elements.
As described
in chapter 2, the buckling strength of a plywood panel may be estimated from its thick-
ness, frame or
stiffener spacing, wood
species, arrangement of
plies, and curvature.
It
is generally desirable that no portion of the structure become buckled prior to the
application of the design load.
In such a case,
in. the calculation of section properties,
the material may be considered
fully effective and the stresses determined according
to the fundamentals of mechanics.
In a section such as shown in figure 3-26B, however, certain portions may become
buckled at low loads without materially affecting the final load-carrying capacity of the
total section.
This may be exemplified by the buckling of flat panels on the compres-
sion side while the major portion of the total flange material
is unbuckled by reason
of its difference in curvature or thickness.
It is generally satisfactorily conservative
to omit the buckled material from consideration.
Such, a partially buckled structure
must, of course, be adequately stiffened by frames.
3.431. Monocoque-shell fuselages.
The
basic
principles
of
the
design
of
thin-
walled cylinders, as discussed in ANC-5 sections 1.63 and 1.64 can be applied to the
design of monocoque fuselages. The monocoque portion of the fuselage structure usually
is restricted to certain sections of the fuselage, such as the tail portion.
In the center
and
in the forward portions of the fuselage, the reinforced-shell type of construction,
which is more suited to the region where cut-outs are present, generally is used.
Careful
attention should be given to that part of the fuselage structure where two types of con-
struction join.
Adequate length and attachment of the reinforcing members to the shell
should be provided.
At the points where the monocoque section stops at
cut-outs,
transfer of the load from monocoque portion to the stiffeners around the cut-out should
be investigated carefully.
(Ref . 3-19.
)
Tests of monocoque fuselages have demonstrated that the strength
is dependent
to some extent on the smoothness of the plating.
The designer should, therefore, be
certain that the methods of assembly of monocoque fuselages in the shop will produce
a satisfactory product. Where small margins of safety are present and when the effects of
load concentrations have not been taken into account conservatively, strength tests
should be carried
to the full ultimate-load values, because the type of
failure in this
type of structure usually
is elastic, and the appearance of the structure under proof

--- PAGE 201 ---
METHODS OF STRUCTURAL ANALYSIS
195
Y
A. UNBUCKLED
(FULLY EFFECTIVE)
UNBUCKLED
B.
PARTIALLY BUCKLED
Figure 3-26.—Pure shell-type fuselage.
load may be no indication of the ability of the structure to carry the required ultimate
loads.
3.44. Miscellaneous Fuselage Analysis Problems.
Each
new
type
of
fuselage
may present a new set of problems which has not occurred in other types.
It is recom-

--- PAGE 202 ---
196
ANC BULLETIN—DESIGN OF WOOD AIRCRAFT STRUCTURES
mended, therefore, that every new type of fuselage be tested at least to the critical ulti-
mate loads to determine the presence of possible stress concentrations and other effects
which could have been overlooked in the most careful design.
Some of the analysis
problems which are somewhat common to all types of fuselages are discussed in the fol-
lowing
sections.
3.441. Analysis of seams.
The allowable loads of the seams should be computed
and compared with the loads imposed by direct tensile stresses, by shear stresses, by any
tension field effects of the shear stresses, and by combined stresses due to the action of
all these stresses.
3.442. Analysis of frames and rings.
The analysis of the fuselage frames consti-
tutes a separate problem. Many manufacturers have adopted certain standard methods
of frame analysis, which, although not necessarily mathematically rigorous for the types
of the structures considered, have produced satisfactory designs. A general discussion
of some of these methods is given.
3.4421. Main frames.
Main frames are primarily for the purpose of distributing
into the fuselage such concentrated loads as the loads from wings,
tail
surfaces, or
landing gear, and those resulting from the local support of items of mass.
Main-frame
structures usually are of the redundant type and their analysis is based on the principles
of least work and related or equivalent methods such as strain energy, column analogy,
moment distribution, or joint relaxation (ref. 3-2 and 3-3).
Figures 3-27 A, B, and C show a fuselage main frame under a symmetrical loading
condition. The loads from the wing (or landing gear) are shown applied at the applicable
fittings and are resisted by shear forces in the fuselage skin. To agree with the elementary
bending theory, these shear intensities should be distributed so as to conform to the
or — values of the fuselage section, as applicable, giving a distribution of shear
forces of the type shown in figure 3-27 A or B.
Some designers take into account the
fact that, due to concentration of load where the frame is attached to the wing, the shear
is carried mostly by the adjacent fuselage skin and the shear resistance of the skin
is
reduced arbitrarily, somewhat in proportion to its distance from the point of concentrated
load application.
This would yield a shear force distribution of the type shown in figure
3-27 C.
In such cases, the fuselage skin should also be checked for the high stresses
indicated.
The
ordinary method of frame analysis
is
strictly applicable to frames the de-
flections of which are not restricted by the fuselage skin.
Actually, the frame deflections
may become quite pronounced and
the outward
deflections
are
resisted by double-
curvature effects in the fuselage skin or by the support of adjacent frames.
This action
of the skin
is equivalent to an introduction of inward-acting loads resisting the frame
bending and hence to a reduction of frame stresses to smaller values than those indicated
by an analysis based upon shear distributions as described. The present development of
the theory does not indicate quantitatively just what allowance can be made for this
reduction of stresses.
It is recommended, therefore, that the frame analysis be conducted
by the methods similar to the ones indicated.
Where
relatively deep frames
are used,
the moments induced by the wing
de-
flections may become important and should, therefore, be analyzed.

--- PAGE 203 ---
METHODS OF STRUCTURAL ANALYSIS
197
ft: * ^
IS
»U
<v ^
cj 5
>*- ^
^
*
9c
=c o ^
5r ^ ^
<m y>
^
—

--- PAGE 204 ---
198
ANC BULLETIN—DESIGN OF WOOD AIRCRAFT STRUCTURES
3.4422. Intermediate frames.
Intermediate frames are provided
to
preserve the
shape
of the
fuselage
structure, to reduce the column
length
of the
stiffeners, and
to prevent failure of the structure due to general instability.
They are subjected to
several types of loading; such
as, those due to tension
fields in the skin, to fuselage
bending, to transfer of shear to the fuselage plating. Many of these loads are compara-
tively small and often tend to balance each other.
For these reasons the design of
intermediate frames is often based on the experience of the designer or on semiempirical
methods.
In the case of large airplanes, however, it becomes of considerable importance
to design frames of this type to provide suitable stiffness for the prevention of general
instability.
3.443.
Effects of cut-outs.
Effects of cut-outs usually are allowed for by omitting
the bending material affected by the cut-out from the computation of the section prop-
erties.
For shearing stress computations in the location of regularly spaced cut-outs,
such as windows, the shear stress in the skin between cut-outs may be taken as equal
to that computed on the assumption that no cut-outs are present and then increasing
this value by the ratio of distance between cut-out centerlines to the distance between
the cut-outs.
Such treatment, although quite arbitrary, has served satisfactorily with
metal material.
Because of the inherent lack of ductility in wood and
its inability to
deform
plastically and redistribute
stresses adjacent to
local concentrations such as
cut-outs, the incorporation of large calculated margins of safety is recommended in such
locations.
In case of large openings, such as the cabin door cut-outs, allowance for bending
stress redistribution usually is made by modifying the section properties by omitting the
material affected by the cut-out.
For computation of the shearing stresses,
it may be
assumed that the direct shear load is carried through that side of the fuselage not con-
taining the cut-out.
The couple
resulting from
this unsymmetrical reaction in way
of the cut-out can be assumed to be resisted by a shear couple consisting of equal and
oppositely directed transverse reactions in the top and the bottom of the fuselage. The
redistribution of the shear
stress,
as assumed, can be achieved best
if bulkheads are
provided on both sides of the door.
Where only one main bulkhead
is provided
(at
only one end of the cut-out ) shear redistribution on the other side of the cut-out must
be accomplished by the frame under the flooring and by the intermediate frames.
Refer-
ence 3-19 describes the basic theory and recommended methods of determining the
shear distribution in the plating about cut-outs, and also the corresponding effect of the
cut-outs upon the loads in the stringers and frames.
3.444. Secondary structures within the fuselage.
Often the designer is faced with
the problem of existence of a secondary beam structure inside the main fuselage or hull
structure. This secondary structure may consist of keels or keelsons in a flying-boat hull,
or of the floor supporting structure or nose-wheel retracting tunnel in a fuselage.
If this
type of structure is analyzed separately under the specified local loads alone, the stress
distribution may not correspond to the distribution that will be obtained with it acting
in conjunction with the rest of the fuselage structure. The designer should make certain
that the combined effects of the two structures are in agreement and that the action of
the structure as a whole is consistent with expected deformations.
3.45. Strength Determination.
The strength
of the structure
is determined by
comparison of the calculated internal loads and stresses with the allowables obtained

--- PAGE 205 ---
METHODS OF STRUCTURAL ANALYSIS
199
either from tests or from the information given in chapter 2.
The determination of the
strength of shell structures, including reinforced shells,
is presented in detail in section
3.138.
3.5 HULLS AND FLOATS.
The analysis of hulls and floats may be treated in a
manner similar to that used with fuselage structures, the chief difference being in the
manner in which the major external loads are applied, that
is, by direct contact with
the water in the form of normal pressures.
Fundamentally,
hull and float structures
consist of
(1) Bottom plating—that, in contact with the water,
is loaded by the normal pres-
sures developed in landing, take-off, or buoyancy, and transfers such loads to the
(2) Bottom
stringers—that support
the
plating and
transfer the
plating
loading
to the supporting
(3 ) Frames—that in turn carry the water loads through to the
(4) Main longitudinal girder—or general structure.
Consideration
is given to the
fact that water causes concentrated
local loads on
float and hull bottoms that may
reach intensities considerably above the average loading and may be applied at different
times and for different durations to
different portions of the bottom structure.
For
these reasons the strength requirements for design of the bottom plating are specified
as more severe than those for stringer design.
The bottom stringer strength require-
ments are, in turn, more severe than those for complete frame design.
The specified
loads as applicable to the design of the general structure are in general of lesser local
intensities but are consistent with the design airplane accelerations and total reactions.
3.51. Main Longitudinal Girder.
This structure may consist of a centerline truss
or bulkhead girder to which the frames, deck, side and bottom plating are attached.
Or, the deck,
side, and bottom plating and stringers plus other longitudinal material
connecting to, and capable of acting with, the skin plating and stringers may be con-
sidered as a reinforced shell which comprises the longitudinal girder.
In such a structure
the frames not only serve to transmit the water loads to the general structure, but pro-
vide the transverse and circumferential stiffening for the shell. The effective longitudinal
members ordinarily considered to take the bending loads consist of: keel, bottom string-
ers,
keelson,
chine, deck, and stiffeners.
The effective shear material consists of side,
deck, and bottom plating. The analysis assumptions, calculation of section properties,
and determination of normal and shearing stresses applicable to the longitudinal girders
are in general as described under section 3.4 for fuselage analysis.
3.52. Bottom Plating. Thin plating, when subjected to sufficient normal pressures
will either rupture or deflect excessively and take a permanent set.
In hulls and floats
this latter effect is known as "wash boarding," and in an acceptable structure should not
be allowed to occur at loads below those corresponding to yield-point loads.
For this
reason the design criteria established by the procuring or certificating agency in general
consists of specification of certain design-bottom-pressure loadings in conjunction with
the permissible permanent deformations at the specified pressure loadings.
Permanent-
deformation is measured at the center of the plating panel, between stringers and relative
to the stringers, in a direction normal to the plane of the plating.
The analytical determination of bottom-plating stresses and deflections
is exceed-
ingly difficult of accurate attainment, and the problem of design calculation methods,
including the basis for allowable stresses, hence lends itself most readily to treatment by

--- PAGE 206 ---
200
ANC BULLETIN—DESIGN OE WOOD AIRCRAFT STRUCTURES
testing procedures.
Test panels representative of
(1) the plating species, thickness and
plywood type,
(2) the stringer spacing, frame spacing, and panel aspect ratio, and
(3)
method of edge support and type of edge restraint should be tested under normal pres-
sures, and the applicable strength
criteria (ultimate strength, arbitrary or true yield,
and permanent deformation) determined.
Test data may be interpreted and converted
in light of the calculation procedures described in chapter
2.
In such a treatment, two of the influential factors that determine the calculated
stresses and
deflections are
(1) type of edge support, and
(2) aspect ratio of panel.
Clamped or fixed edges assume the plating to be restrained from any rotation at the
edges, the neutral plane of the plywood maintaining zero slope.
In simply supported
edges, conversely, a possibility of rotation of the neutral plane of the plywood at the
edge
is implied.
The plates actually encountered in the design of floats and hulls
lie
somewhere between fixed and supported edges and may be considered as elastically
restrained. The maximum stress in a plate with fixed edges occurs at the long edges,
whereas it occurs in the middle of a plate with simply supported edges.
It follows from
this that a slight deflection or twist of the fixed edges of a plate will decrease the stress
close to the edges where it is a maximum and increase it near the middle where it was,
however, originally much less. Bottom stringers are not ordinarily very stiff torsionally
and constitute a type of support bordering upon the simply supported edge.
On the
other hand, keel, keelson, and chine members are necessarily quite stiff torsionally, as
well as laterally, in that they must be well gusseted to adjacent frames and, forming
the edge of the plate panels, must be stiff enough to prevent lateral deflections.
Hence,
the analytical treatment under both
limiting conditions of edge support should give
considerable guidance in design.
The ratio of frame spacing to stringer spacing ordinarily exceeds 3.0 and hence, the
aspect ratio of the plating panels for use in design can usually be taken as infinite.
3.5 3. Bottom Stringers.
As previously mentioned, the bottom stringers serve to
transfer the bottom plating normal loads to the transverse frames. They may be con-
sidered in general as continuous beams supported at the frames with a running load per
unit of length equal to the stringer spacing times the intensity of bottom pressure.
Under the ordinary conditions of uniform pressure, frame and stringer spacings, the
symmetry of loading would permit the consideration of the stringer as a uniformly loaded
continuous beam over fixed supports.
This would lead to a design bending moment in
the stringer:
where W = stringer transverse loading, in pounds per inch
and L = support spacing, in inches.
The extreme probability of loadings other than symmetrical and the
finitely
elastic
nature of the support restraint leads to the use of the more conservative specification
of the design bending moment as
(3:61)
10
(3:62)
When the conditions of loading are definitely different from these assumptions (that
is,
when the pressure varies, when the stringer is not continuous, or when the support has

--- PAGE 207 ---
METHODS OF STRUCTURAL ANALYSIS
201
unusual restraint characteristics) the stringer should of course, be designed to the local
conditions
specifically
applicable.
It is rational to consider a portion of the plating adjacent to a stringer as effectively
contributing to the section properties of the stringer.
It
is important that the same
assumptions as to plating effectiveness be used in converting test data into allowable
stresses as is used in the analysis of the flight article under the specified loads.
As
well
as being analyzed
for the
specified design bottom-pressure
loading,
the
plating and stringer combination should be checked for the conditions in which
it
is
both subjected to direct water loads and also forms a part of the effective flange material
of the general longitudinal girder structure.
In such conditions, the stresses resulting
from the bottom pressures consistent with the loadings on the general structure are
superimposed upon the stresses incurred as a portion of the flanges of the general structure.
3.54. Frames.
Hull and
float frame design
differs from ordinary fuselage frame
design principally in the nature of the applied loads which result from direct water
pressures.
Each frame is considered to take the bottom loadings applied to the plating
and stringer combination structure in the area adjacent to the frame.
Such loaded area
extends approximately one-half of the frame spacing to both sides.
The bottom loads
are usually transmitted from the stringers directly to the frame in the area between the
chines.
The assumptions as to the nature and magnitude of the balancing reactions in
the form of shear in the side and deck plating may be patterned after those used in
fuselage frame design.
In almost all instances, frame analysis involves the problem of the application of
the fundamental methods of least work and in this respect may be treated in a manner
similar to that employed with analogous fuselage frames.
The probability of unsym-
metrical loading applications on V-bottom hulls and floats in take-off and landing
is
quite high. For this reason the procuring or certificating agency specifies in all instances
certain unsymmetrical
design-loading
conditions.
Such
loading conditions are
often
critical for the design of frames, and hence the analysis of frames loaded in this manner
should be given the utmost care and consideration.
3.5 5. Strength Determination.
The strength
of the
structure
is determined by
comparison of the calculated internal loads and stresses with the allowables obtained
either from tests or from the information given in chapter 2. The determination of the
strength of shell structures, including reinforced shells,
is presented in detail in section
3.138.
3.6. MISCELLANEOUS.
Treatment of the wing, fuselage, hull,
tail, and control
surfaces does not complete the stress analysis of the airplane structure.
In airplanes of
wood construction, however,
it
is considered that these same structural components
constitute nearly all of those in which the use of wood is significant and in the analysis
of which the physical properties of wood will enter as an important factor.
Hence, for
such reasons and as explained in section 3.00, treatment of the detailed analysis problems
related to the remaining important airplane structural components will not be included
herein.
Such components would include, for example, landing gear, engine mount, con-
trol systems, fittings, and joints. The determination of the design load applied to each
individual wood structural element of a joint (mechanical joint or glue joint), or fitting
attachment, may be determined by basic principles of mechanics and machine design.
Where
it would significantly affect the distribution of the design load, the nonisotropic

--- PAGE 208 ---
202
ANC BULLETIN—DESIGN OF WOOD AIRCRAFT STRUCTURES
nature of wood, which results in the strength and elastic characteristics being dependent
upon the relation between the directions of the load and of the grain, should be taken
into account by a rational treatment or provided for by conservative arbitrary assump-
tions. The design load thus determined for such an element should be compared with
the allowable load defined by the applicable portions of chapter 2

File: wood_construction/anc19_chapters/part_18.txt
(sec. 5.404),
but the natural tendency is to use more than is necessary, so that the main precaution
required
is to see that
all parts of the joint are covered.
Single spreading on the
gusset plate is adequate and most convenient.
Because of the nature of the opera-
tion,
the
assembly
period
is
short
and
requires
no
special
regulation
other
than training the operator to spread only a few plates before nailing.
The common
practice is to spread one gusset plate, nail it in place, then spread a second, nail it
in place, and so on; but, where desirable, a few plates can be spread and laid in place
in advance so long as the interval between spreading and nailing on any one plate
does not exceed 10 minutes.
When the gusset plates have been nailed and glued to
one side, the rib is removed from the jig and the gusset plates are nailed and glued to
the other side.
5.4401. Manual Pressure Gluing.
A second method, that of manual pressing,
has in some cases been adapted to the cold gluing of wing ribs, but the method
is
not recommended for general use because of the difficulties of insuring proper magni-
tude and distribution of gluing pressure and of maintaining proper limits on the
assembly period.
In this type of operation, a jig
is prepared for each size of rib.
The jig consists essentially of two metal plates about three-eighths inch thick, to
one of which short metal rods are attached—usually by threading the ends of the

--- PAGE 267 ---
PROCESSING AND FABRICATION
261
Figure 5-43.—Jig for assembling and pressing several wing ribs in one operation.
rods and tapping the plates—in such positions that they hold the cap strips, braces,
and gusset plates in their proper position
(fig. 5-43).
Holes are bored in correspond-
ing positions in the upper plate.
Additional pressure rods, threaded at the top and
attached to the bottom plate, extend through the top plate when the jig
is loaded,
nuts are screwed on the threaded rods, and the gluing pressure is applied by tighten-
ing the nuts.
With this method, some care is required in locating the strain rods to
avoid unequal pressure distribution and localized crushing.
It
is advisable to use
a torque-indicating wrench to avoid excessive pressure.
The gluing pressure can also
be applied, of course, by external screws, clamps, or presses.
In operation, one set of gussets, cap strips, and braces after another
is spread
with glue and laid in place until the jig is full.
The top plate is then laid on and the

--- PAGE 268 ---
262
ANC BULLETIN—WOOD AIRCRAFT INSPECTION AND FABRICATION
gluing pressure applied.
It
is advisable to lay a caul of thin plywood upon each
rib to promote uniform distribution of pressure and a sheet of waxed paper on each
side of each rib to prevent excess glue from causing the ribs to stick together or to
the cauls.
The principal disadvantage of this system
is the danger of exceeding the allow-
able assembly period.
The assembly periods should not exceed 20 minutes and the
gluing pressures should be between 100 and 200 pounds per square inch, depending
on the species used.
Some difficulties are likely to be encountered when this system
of rib gluing
is
first
tried.
For larger ribs, the forms are heavy and mechanical
lifting hoists may be desirable.
Loading the jig
is not a rapid process; hence, the
number of ribs that can be laid up at one time in one jig will be limited by the per-
missible assembly period of 20 minutes from the time spreading starts on the first
rib until gluing pressure
is applied.
If the gusset plates are continuous strips, 10
to 15 ribs of medium size can be laid within the time limit, but,
if the gussets are in
the form of small patches, the number of ribs per jig will be considerably reduced.
After the ribs are removed from the press, they should be conditioned before
final machining for 2
to 3 days at room temperatures, or
1 day at 120° F. with
humidity control.
5.441. Hot-press Gluing.
Gussets
are
often glued
to
cap
strips
in
a
rapid-
closing hot press.
To carry out this operation, a jig is made of comparatively thin
metal (approximately one-sixteenth inch) equipped with thin metal angles welded
to one surface to hold the ribs, braces, and gussets in their proper positions.
The
height of these angles must be somewhat less than the sum of the thicknesses of the
cap strips and the gusset plates, so that the gluing pressure will be exerted on the
joint and not on the guide blocks.
5.4410. Gluing.
In the gluing operation, the gusset plates for one side of the
rib are coated with glue and laid in place, the cap strips and braces are inserted in
their proper places, and the top gusset plates are spread with glue, laid
in place,
and—since they may extend well above the guide blocks—fastened lightly with a
few nails.
The assembly
is then placed in a hot press, where the gluing operation
is completed under heat and pressure.
5.4411. Glues.
Synthetic-resin glues are best suited for this type of operation,
the choice between the different types depending somewhat on the hot-press equip-
ment available.
Hot-press urea, fortified urea, phenol, and melamine-formaldehyde
glues can be used in single or multi-opening hot presses of conventional design (figs.
5-14 and 5-44).
The low-temperature, phenol-formaldehyde glues, which do not
cure at ordinary room temperatures, and the cold-setting urea resins are also adapted
for use
in hot presses.
There
is great danger of precuring when low-temperature
and cold-setting resin glues are used in hot presses.
If the press is slow in closing,
either because of delay by the operator or because of a slow-closing mechanism,
the glue may set before the pressure is applied, and faulty joints will result.
Quick-
closing, single-opening hot presses
(fig. 5-44) are best adapted for use with low-tem-
perature and
ccld-setting resin
glues.
Although casein glues can be used
in
hot
presses, they do not set as rapidly and are not as well adapted for hot-pressing opera-
tions as are the resin glues.
With the hot-setting resin glues,
the temperature of the platens may well be
that used in the conventional gluing of hot-pressed plywood
(sec. 5.263).
The rate
of setting of the low-temperature phenol and cold-setting, urea-resin glues
is
dis-
cussed in section
5.263.
With the cold-setting, urea-resin glues in particular, the
recommendations of the glue manufacturer on maximum permissible temperature
should be observed and tests made to confirm the quality of the resulting bond.
In
all hot-press gluing, the metal jigs must be cooled between operations or the glue on
the lower gusset plate may cure while the rib is being assembled.

--- PAGE 269 ---
PROCESSING AND FABRICATION
263
Figure 5-44.—Quick -closing, lire-hose hot press for assembling ribs and similar small parts.
5.4412. Pressure.
The gluing
pressure should be
calculated on the basis of
the area of the glue joint and should conform to previous recommendations for the
glues used.
5.4413. Final Conditioning.
During the gluing operation, moisture will be lost,
and the ribs should therefore be allowed to condition before the
final machining
operation.
In contrast to cold pressing, the conditioning involves a regain rather
than a loss of moisture.
This increase in moisture content can best be accomplished
in a kiln at elevated temperatures and humidity adjusted to an equilibrium moisture
content of about 10 percent.
Conditioning in an ordinary shop without adequate
humidity control during the winter will be slow and unsatisfactory.
5.45. Assembly of Box Spars.
The
assembly
gluing
of box
spars
consists
of
gluing the filler or reinforcing blocks between the flanges and gluing plywood webs
to the sides.
In most cases, the grain of the reinforcing block
is perpendicular to
that of the spar flange.
In other cases,
it is at an angle of as much as 60°.
If the
filler blocks are of plywood, the grain of approximately half the plies will run at right
angles to that of the spar flanges and, on this portion of the surface, end grain will
be glued to side grain.
If the grain of the filler blocks is perpendicular to the flange,
or nearly so, the recommendations for the gluing of scarf-joint surfaces should be

--- PAGE 270 ---
264
ANC BULLETIN—WOOD AIRCRAFT INSPECTION AND FABRICATION
followed.
In particular, the glue mixture should be thickened and the maximum
pressures permitted by the species should be used
(sees. 5.271 and 5.4101).
5.450. Glues.
The choice
of glues for gluing both the
filler blocks and the
web
is usually limited to those of the cold-setting type.
In some cases
it may be
possible to glue the web to the flanges in a hot press, and in such cases a hot-setting
resin can be used.
The use of hot-press glues, however, will be limited to those cases
where the web is thin.
5.45 1. Pressure.
In calculating the gluing pressure, the area of contact between
the
filler blocks and the spar flanges or between the web and the
filler blocks and
flanges should be considered rather than the total surface area.
The width of the
filler blocks should equal that of the flanges.
In gluing, the blocks should be care-
fully aligned with the surfaces of the spar flanges to minimize the surfacing necessary
Figure 5-45.—Jig for positioning and gluing filler blocks to spar flanges in a spar of complex design.
before gluing on the webs.
The time under pressure should not be less than 4 hours
at ordinary room temperatures, and the assembly should be allowed to condition
3 to 5 clays at room temperatures before preparing the surface for gluing to the web.
5.452.
Filler Blocks.
In gluing the
filler blocks of a box spar, the method of
applying the pressure will vary with the design of the spar.
Filler blocks of simple
design in small spars may be glued in place with hand clamps, provided that a
sufficient number of clamps is used to obtain adequate pressure
(sec. 5.251 and table
5-13).
Filler blocks can be glued in larger spars by the use
of cauls and screw
presses (fig. 5-37).
If the job involves large numbers of complex spars, special jigs are desirable
to assist in proper alignment of the filler blocks and in convenient application of the
gluing pressure.
One such type of special
jig
is
illustrated in figure
5-45.
The
location of each
filler block is indicated by a diagram or by mechanical stops on the
plate upon which the flanges and blocks are placed.
One spar cap
rests
against
a rigid metal caul plate
; the opposite cap is laid against a movable caul plate that may
be of wood or metal.
In this design, a fire hose
is laid between the movable caul

--- PAGE 271 ---
PROCESSING AND FABRICATION
265
plate and a rigid supporting member.
When the filler blocks have been surfaced to
fit and spread with glue they are laid in place and the gluing pressure applied by
admitting air into the hose.
The pressure could also be applied by screws through
the fixed support bearing against the movable caul board, or by levers that actuate
eccentrics.
Applying
air pressure through hose, however, has the advantage that
the pressure is uniform and is easily measured.
5.453. Gluing Webs. Gluing
of
the webs
to
the
flanges and
filler blocks can
ordinarily be done most conveniently in a conventional screw-type press
(fig. 5-35).
As mentioned previously,
this gluing might be done in a hot press in special cases.
Figure 5-46.—Specially designed, steam-heated hot press used to glue plywood to framing.
Specially designed steam or electrically heated fire-hose presses are sometimes used
for this purpose. A large steam heated press of this type is illustrated in figure 5-46.
5.454. Final Conditioning.
After removal fiom the press, the completed spar
should be allowed to condition at least 2 days before initial machining and from 3 to
5 days at room temperatures before final surfacing.
5.45 5.
Interior Finish.
Gluing
the
interior
surfaces
of
the
flanges and
filler
blocks involves masking or otherwise protecting the glue-line area previous to the
finishing, as described in section 5.7.
5.46. Assembly of Wing and Fuselage Frames.
5.460. Fabric-covered Wing Frames.
The
ribs
for
fabric-covered wing frames
are often made in one unit that includes the leading edge, center section, and trailing
edge.
The cap strips are continuous and extend acioss the top and bottom of the

--- PAGE 272 ---
266
ANC BULLETIN—WOOD AIRCRAFT INSPECTION AND FABRICATION
Figure 5-47..—Assembling wing ribs and spars.

--- PAGE 273 ---
I
PROCESSING AND FABRICATION
267
spar.
Attaching ribs of such design to the spars offers no particular difficulty and
requires no elaborate jig.
Ordinarily, the ribs are slipped over the ends of the spar,
properly held by simple positioning jigs, and glued in place
(fig. 5-47).
The gluing
pressure is ordinarily applied by small nails.
5.4600. Reinforcing Blocks.
The joint between the rib and the spar
is some-
times reinforced by corner blocks or by small plywood
angles,
as
in figure
5-48.
Solid reinforcing members are usually glued in place by nail gluing, although the
pressure could be applied with hand clamps.
Plywood angles can be glued in place
Fir.wKE 5-48.— Reinforcements for the joints between the wing ribs and spars: A, plywood angles; B, triangular, solid-wood blocks;
C, hand clamp for gluing plywood angles in place.
by special clamping devices.
A suitable clamp for gluing four angles in place in
one operation
is illustrated in figure 5-48, C.
5.4601. Machining.
For a wing that
is
to be covered with
fabric
only, the
amount of machining to true the surfaces after the ribs are in place will be limited.
If the wing
is covered with fabric over a partial covering of plywood
(fig.
5-49),
more surfacing
will be required
to form a smooth junction between the ribs and
plywood-covered areas.
5. 461. Plywood-covered Wing Frames.
Ribs in wings that are covered with
plywood are often in three sections, the leading-edge section, the trailing-edge section,
and the section between the front and rear spar.
In this case, more elaborate jigs are
required
to locate the ribs in the proper position and
to hold them at the correct
angle while they are being glued in place.
Frequently the ribs for the leading edge
are fastened
in position
first
(fig.
5-50), usually by nail gluing them
to the spar.
The plywood cover
is frequently attached to the leading edge in the same jig as

--- PAGE 274 ---
268
ANC BULLETIN—WOOD AIRCRAFT INSPECTION AND FABRICATION
soon as the leading-edge
ribs have been glued in place and surfaced
(usually by
floating
(sec.
5.658)
)
to insure a good contact surface.
The spar, complete with
leading edge,
is then transferred
to another
jig where tbe center-section ribs are
attached between front and rear spar.
For the most part, these ribs, like the lead-
ing-edge
ribs,
are
nail glued in place.
The joints are sometimes reinforced with
blocking or with plywood angles, and sometimes with a strip of plywood glued to
the surface of the spar flange and extending over a portion of the ribs
(fig. 5-51).
Ribs in the center section of a three-piece wing are frequently heavy and de-
signed to carry high
stresses.
These
ribs likewise are often fastened in place by
Figure 5-49.—Assembling a wing that is to be covered with fabric over a partial covering of plywood.
nail gluing, with or without reinforcing blocks or angles, but occasionally they are
bolted to the spars.
The jigs for holding the structure in place while the ribs and
other parts of the structure are attached are often large and complex.
On the other extreme, the ribs for the trailing-edge section and of the control
surfaces
are usually small and
light and require only simple
jigs
to
insure
their
proper positioning.
Nail gluing
is used almost exclusively in fastening the ribs in
position in these small assemblies.
5.4610. Glues.
The choice of glues for use in assembling the wing frames
is
limited to those of the cold-setting types except in those cases where it
is possible
to accomplish setting by the application of heat.
5.4611. Glue Spread.
The amount of glue spread should conform
to recom-
mendations
(sec.
5.403).
Tbe natural tendency of the workmen will be to spread

--- PAGE 275 ---
PROCESSING AND FABRICATION
269
more than is necessary on the small surfaces involved, so the only precaution neces-
sary is to see that all parts of the contact surfaces are covered.
5.4612.
Pressure.
Where clamps can be used, pressures of approximately 150
pounds per square inch are advisable.
If the joints are nail glued, the size of the
nails and nail spacing
will vary with the size of the members.
One row of nails
for each one-half inch in width
is suggested, with a nail spacing of approximately
1 inch in each row and the nails in each row staggered with respect to those in ad-
Ficure 5-50.—Jigs for locating leading-edge ribs in proper positions.
jacent rows.
The length of the
nails should be such
as
to reach
at least three-
eighths inch into the wood beneath the joint.
5.4613. Pressure Period.
If clamps are used, the joints should remain under
pressure for at least 4 hours at 75° F.
It
is assumed that,
if nails are used, they
will be left in place and that the assembly will be so handled that the joints will not
be disturbed before the glue has
set.
Banks of infrared lamps or kilns are some-
times used to accelerate the cure of joints in frame assembly.
When either method
is used, certain precautions should be observed.
The temperature should not be
sufficient to damage either the glue or the wood and the relative humidity should
be regulated to minimize drying and consequent changes in dimension during the
curing
period.
Tests should be made
to
substantiate
the
quality
of
the
joints
produced.
568338—44
18

--- PAGE 276 ---
270
ANC BULLETIN—WOOD AIRCRAFT INSPECTION AND FABRICATION
5.4614.
Final Conditioning.
The
conditioning
period
following
gluing
of
about 2 days at ordinary conditions
is sufficient to permit the joints to reach ap-
proximately maximum strength.
A longer conditioning period to permit complete
diffusion of moisture away from the glue joint is not necessary.
Fk.uke 5-51.—Ribs in place between front and rear spars of wing section.
5.462. Assembly of the Fuselage Frame.
Assembling
the
fuselage
frame
con-
sists essentially
in holding the bulkhead or fuselage rings in proper position while
the
longerons
are being
fastened
in
place.
The
rings may be laminated
stock
(sec.
5.68);
flat plywood formed from panels
of sufficient
thickness; or combina-
Figure 5-52.—External type jig for assembling fuselage frames.
tions of solid wood, plywood, and laminated
stock.
Larger fuselage rings may be
of box-section construction.
5.4620. Jigs.
The jigs used for supporting the fuselage rings are usually of two
types, external and internal.
The external type is essentially a frame enclosing the
fuselage with stops or blocks at the proper positions to which the fuselage rings are
clamped
(fig. 5-52).
With an external jig of this type only a part of the fuselage

--- PAGE 277 ---
PROCESSING AND FABRICATION
271
covering can be attached at one time,
so that a second
jig
is necessary when the
fuselage advances to the final covering operation.
With the internal type of jig for
assembling
the
fuselage
rings,
a
rigid and
comparatively
large member extends
longitudinally through the fuselage frame.
Rigid arms radiate from
this
central
member at the proper locations to which the fuselage rings are clamped
(fig. 5-53).
If other considerations permit the use of the internal type of jig,
it has the advantage
of leaving the surface free to apply the entire covering without changing jigs.
In fuselage designs where the longerons are
let into the different fuselage rings
at varying angles, the
slots in the rings are sometimes cut oversize and squarely
across to eliminate the necessity of setting up special jigs for slotting each ring and
to facilitate laying the longerons in place.
The triangular spaces remaining are then
filled with small wedges coated with glue and driven in place.
5.4621. Gluing.
The choice of glues for this work is limited to those of the cold-
setting types.
The spread should conform to previous recommendations for the type
Figure 5-53.—Internal type jig for assembling fuselage frames.
selected.
The general tendency, however, will be to spread an excess so that the
main precaution to be observed
is to insure that
all parts of the contact areas are
completely covered.
If the fuselage rings are of plywood, a part of the gluing will be
end grain to side grain.
If the contacting surfaces are not side grain to side grain,
the practices recommended for the gluing of end-grain surfaces should be observed
(sec. 5.271).
5.4622.
Pressure.
In many operations,
it is customary to fasten the longerons
to the rings with screws that serve also to apply the gluing pressure.
Frequently
the joints will be in positions where clamps can be used and, wherever practical, their
use is recommended.
5.4623. Conditioning Period.
A conditioning period
for the glue joints that
greatly exceeds the time required to gain approximately the full strength of the glue
is unnecessary; about 2 days at room temperatures is considered sufficient.
5.47. Application of Plywood Skins.
Though cold-setting glues are largely used
to attach plywood skins to the wings, fuselage, or control surfaces, it may sometimes
be practical to use glues that require elevated temperatures for small assemblies that
can be glued up and then moved into kilns where temperature and humidity can be
regulated.
The kiln procedure can also be employed to accelerate the curing of the
cold-setting resin
glues, which
set more slowly
at customary room temperatures.

--- PAGE 278 ---
272
ANC BULLETIN—WOOD AIRCRAFT INSPECTION AND FABRICATION
Lamps have been used to accelerate the curing of the glue, but the advantage of their
use is often open to question because of the relatively slow rate of heat transfer and
the difficulty of obtaining proper humidification around the assembly.
Resistance
heaters applied as strips between the skin and nailing strips sometimes prove useful
over limited areas where rapid curing of one joint may accelerate the assembly of a
large unit.
The surfaces of the wing ribs, spars, and braces in the wing surface or of the
fuselage rings, longerons, and braces in the fuselage surface should be true, smooth,
Figure 5-54.—Attaching flat plywood to the leading edge of a wing section.
and in alignment when the skin
is attached.
A common method of preparing the
surfaces of the framing members is "floating"
(sec. 5.658).
It
is desirable
to prepare
jigs
to hold the wing or fuselage frames rigidly in
position during the surfacing of the frame and attaching of the skin.
The complexity
of the jigs will vary, depending on the size of the assemblies and the method of apply-
ing the gluing pressures.
If the gluing pressure
is to be applied by nails and if the
assembly
is small, the jig may consist of merely the simplest support for the work
(fig. 5-54).
As the size of the assembly increases, the size of the jig must, of course,
be increased.
5.470. Preparing the Skin.
Before the actual operation of gluing the plywood
to the frame begins, the plywood skin itself must be prepared for gluing.
In some
cases this may consist of merely cutting the plywood to size.
Usually it will involve
splicing two or more sheets in order to obtain the proper length.
Plywood panels are

--- PAGE 279 ---
PROCESSING AND FABRICATION
273
ordinarily spliced by joining with scarf joints in separate gluing operations, although
splicing with scarf joints may be done as a part of the operation of laying the skin.
In either case, the precautions as to slope of scarf, gluing, and pressing that have been
discussed previously should be observed
(sec. 5.4102).
The amount of curvature may be so great that flat plywood sheets cannot be
conveniently bent
to the required shape during the operation
of laying
the skin
(see. 5.683).
In such cases it will be found desirable to bend or preform the plywood
sheet to approximately the desired shape before attaching it to the frame.
In some
cases
it may be necessary to use shells of molded plywood rather than to attempt to
bend a flat piece to the desired shape.
Occasionally the surface of the plywood may be glazed, show bleed-through of
glue,
or
possess
other
characteristics
that make
it
difficult
to
glue
(sec.
5.27).
Ordinarily these conditions can be remedied most easily by light sanding.
The use
of a paper no coarser than a No. 4-0 garnet
is recommended for low-density species
and no coarser than No. 3-0 garnet for high-density species.
Oidy a small amount
of the surface, usually not more than 0.001 inch, needs to be removed, and in no case
should the sanding decrease the thickness of the face ply by more than 10 percent.
If the aircraft manufacturer encounters trouble in secondary gluing to plywood sur-
faces, the subject should be considered with the plywood manufacturer and efforts
made to eliminate the trouble at the source.
5.471. Attaching the Skin.
It is important that
all details be planned and ar-
ranged carefully in advance to avoid the danger of exceeding permissible assembly
limits of the glue used.
5.4710. Glue Spread.
The glue usually is spread on the contact surfaces of the
frame and occasionally on both surfaces.
Ordinarily, the spreading is done by hand
and the natural tendency is to spread more glue than necessary, so that the main
precaution
is to insure that
all surfaces
are covered.
Overspreading, however,
is
not good practice because
it
results in excessive squeeze-out, which may later be
loosened and plug drain holes or grommets.
5.4711. Assembly Time.
The interval between the start
of the spreading op-
eration and the complete application of the gluing pressure should conform to pre-
vious recommendations
(sees. 5.24 and 5.404).
In applying the skins to the larger
assemblies for the first time, it may prove difficult to keep within these limits.
This
emphasizes the need for careful planning and suggests the training of crews on smaller
assemblies before moving them to the larger and more complex units.
5.4712. Application of Pressure.
The
simplest
method
of
applying
gluing
pressure is by the use of nails, either with or without nailing strips.
If the nails are
to be withdrawn later, the use of a nailing strip
(fig. 5-55)
is almost a necessity, but
in some cases the nails are not withdrawn and no nailing strips are used.
Nails set
in nailing strips prepared in advance also speed the assembly work and reduce the
danger of extended assembly periods.
If nails are used, the spacing should conform
to previous recommendations.
For most plywood skins a spacing of approximately
1 inch is satisfactory, with one row of nails for each one-half inch in width of framing
member and with the nails in each row staggered with respect to nails in adjacent
rows.
The length of the nails should be sufficient to reach at least three-eighths inch
into the heavier supporting members, but they should not penetrate through the
lighter supports.
Some manufacturers have found
a nailing machine of consider-
able convenience in preparing the nailing strips.
The machine can be set for the
desired nail spacing and adjusted merely to start the nails into the strips.
A uniform
spacing
is thus assured, and one operator on a nailing machine saves
the time of
several in preparing the strips.
Nailing machines have given some trouble in feed-
ing the small nails, but one operator solves this difficulty by attaching a small mag-
netic vibrator to the feed box.

--- PAGE 280 ---
274
ANC BULLETIN—WOOD AIRCRAFT INSPECTION AND FABRICATION
I
Figure
5-55.—Attaching the plywood skin to a fuselage frame.
NAILING START5 HERE
AND PROGRESSES DOWN
Figure 5-56.—Hold-down band clamp for nail-strip gluing of leading edge of skin.

--- PAGE 281 ---
I
PROCESSING AND FABRICATION
275
A tension clamp, illustrated in figure 5-56, may be used to hold the leading-edge
skin in intimate contact with the ribs while the nailing strips arc applied.
Cotton
webbing approximately one-half inch wide
is often used under nailing strips to fa-
cilitate removal
of the strips and nails
(fig.
5-57).
A simple device illustrated in
figure 5-58 has been found helpful in removing the nails and broken nailing strips from
webbing so that
it may be reused.
In nail-strip gluing the larger assemblies
(fig. 5-55), the plywood skin is tacked
lightly at one corner, then adjusted and tacked lightly in the opposite corner,
in-
specting carefully to insure that the skin is properly positioned.
The first placement
Figure 5-57.—Cotton webbing under nailing strips facilitates removal of the strips and nails.
should be as nearly exact as possible, and moving of the skin over the frame should
be reduced to a minimum.
Otherwise the glue that has been spread on the frame
may be scraped
off and the amount remaining may be
insufficient to form a good
joint.
In small assemblies
(fig. 5-54) the cover may be attached first along one edge.
When the plywood has been fastened lightly in
its proper position,
a nailing
strip is laid over one of the principal supports and nailed in place, the nailing proceed-
ing from the center outward to avoid wrinkles and bulges in the skin and to aid in
flowing the glue to a thin film.
The nailing strips should be carefully aligned to in-
sure that the nails strike the support, and the nails should be driven firmly into place.
Severe blows of the hammer that leave a definite crushed spot on the nailing strip
should be
avoided.
Several light blows which leave the
nail head flush with the
nailing strip are recommended in preference to a single hard blow.
In wing struc-
tures, the first nailing strips will ordinarily be laid over a spar.
In the fuselage the
first
nailing
strips may be over
a central longeron or fuselage
ring.
The second
nailing strip
is usually laid over a support running at right angles to the first nailing

--- PAGE 282 ---
276
ANC BULLETIN—WOOD AIRCRAFT INSPECTION AND FABRICATION
strip.
The successive strips are then nailed in place, always working from the area
already attached, as from the center outward or from the top down, in order to per-
mit the skin to assume the shape
of the supporting frame without buckling and
to assist in obtaining a thin, uniform film of glue
(fig. 5-55).
Enough strips must
be used, of course, to cover the entire surface of members supporting the skin.
Heat
lamps are sometimes used to accelerate the setting of gll
Assemblies of this type.
When such lamps are used,
it is important that humidity be controlled to prevent
excessive drying of the wood.
The use
of heat lamps to accelerate
setting of the
glue
is not recommended unless humidity is likewise controlled.
A device for ac-
celerating the setting of secondary glue joints on a wing tip is shown in figure 5-59.
Figure 5-58.—Device for removing nails and broken nailing strips from webbing.
When the making of a scarf joint is a part of an assembly operation
(fig. 5-55),
cold-setting glues are suggested as the most suitable for the purpose.
A nail-strip
gluing technique is usually used.
The size of nails and nail spacing will vary some-
what with different operations, but two rows of nails per inch of width is suggested,
with a nail spacing as recommended earlier in this section.
If rapid curing of the
glue is essential to production schedules,
it may prove convenient to accelerate the
setting of the glue by the use of moderately elevated temperatures applied after the
parts have been nailed in place.
Resistance elements, often fastened in place by
the nailing strip directly on the surface of the plywood, are suitable for the purpose,
provided the time-temperature cycle used
is regulated to prevent damage
to
the
wood or glue.
Lamps and warm rooms may also be used
if provisions are made to
C7-
—.5 IDES OF CABINET—
HUMIDIFIER
i
'HEAT LAMP5 AND
R£FL £C TOR
5
FLOOR LIN£
Figure 5-59.—Device for accelerating the setting of secondary glue joints by means
of heat lamps.
control the relative humidity in order to prevent excessive drying and consequent
moving of parts during the curing period.
The design of plywood skins for aircraft sometimes calls for joints to be made
between skins of unequal thickness.
Figure 5-60 illustrates two methods of forming
these joints between the main wing skin and the leading-edge skin.
Figure 5-60, A,
shows a scarf joint in which the length of scarf is equal on both skins.
The length
of scarf should be at least 12 times the thickness of the thicker skin.
Figure 5-60, B,
illustrates a modified butt joint in which the thicker plywood is rabbeted to receive
the
thinner
skin.
This type
of
joint
is
less
desirable,
particularly
for plywood
wings not covered with
fabric,
as the
finish
is likely
to
fail over the butt
joint.
Neither joint should be relied on for the full tensile strength of the thinner plywood.

--- PAGE 283 ---
PROCESSING AND FABRICATION
277
5.47 1 3.
Special Gluing Jigs.
Several other methods of applying gluing pressure
have been devised.
Often these methods require more or less complicated jigs, and
some are applicable to one particular operation but not to others.
One of the simpler
jigs is designed to apply gluing pressure to the plywood covering of the leading edge
of a wing.
It consists essentially of supports or cauls
set in
a metal frame in a
position corresponding to the positions of the ribs in the leading edge.
In operation,
the preformed skin is first laid in place in the jig.
The leading-edge frame, with the
ribs attached to the spar and with the surface of the ribs coated with glue,
is then
laid in the formed skin and so
positioned
that each
rib
is bearing on
a support
or
caul
in
the
jig.
Gluing
pressure
is obtained
partially by
applying
pressure
against the top of the spar.
Pressure so applied reacts principally against the nose
of the curve, while pressure against the sides
is relatively low.
Pressure against
the sides
is brought up
to satisfactory magnitude by the use
of clamps or other
devices
to exert an inward pressure on the two prongs of each support or
caul.
The supports are often lined with strips of rubber to provide a more nearly uniform
distribution of pressure.
If such a device
is used, the gluing pressures should be
Figure 5-60.—Two methods of forming joints between skins of unequal thickness.
A, scarf joint in which the length of scarf is
equal on both skins.
B, modified butt joint in which the thicker plywood
is rabbeted to receive the thinner skin.
calculated on the basis of the actual gluing area and they should be approximately
150 pounds per square inch or the maximum pressure that the frame will withstand,
whichever is the smaller.
Another device for applying gluing pressure in covering wings
is illustrated in
figure 5H31, A.
Its use requires the construction of a jig to hold the wing frame in
place and to provide for the attachment of the metal pressing frame illustrated at
the location of each rib.
The gluing pressure is obtained by laying a caul, c
