Repository: Kai-C-Clarke/vintage-glider-knowledge-base

# Vintage Glider Knowledge Base

**A community archive of vintage glider documentation, maintained for the benefit of inspectors, restorers, and enthusiasts — and to support AI-assisted airworthiness research.**

---

## 📁 Upload Your Files Here

**Google Drive upload folder (anyone with this link can add files):**

👉 **https://drive.google.com/drive/folders/1TkleSGRi_L-Vv60ijjaLGmXRwfzECZcc**

No GitHub account needed. Just click the link and drag your files in.

---

## What We're Looking For

Everything is welcome. Nothing is too obscure. In particular:

- **Original manufacturer documentation** — flight manuals, maintenance manuals, rigging guides, parts lists

File: wood_construction/werkstattpraxis_1935_english_COMPLETE.txt (part 1 of 5)
WERKSTATTPRAXIS FÜR DEN BAU VON GLEIT- UND SEGELFLUGZEUGEN
Hans Jacobs, 1935 (Otto Maier Verlag, Ravensburg)
English translation produced from German OCR source, June 2026
For private workshop reference use only
============================================================

WORKSHOP PRACTICE
FOR THE CONSTRUCTION OF
GLIDERS AND
SAILPLANES

BY
HANS JACOBS

OTTO MAIER PUBLISHER, RAVENSBURG

---

WORKSHOP PRACTICE FOR THE
CONSTRUCTION OF GLIDERS AND
SAILPLANES

BY
HANS JACOBS
TECHNICAL ASSISTANT AT THE RESEARCH INSTITUTE
OF THE RHÖN-ROSSITEN SOCIETY

OTTO MAIER PUBLISHER, RAVENSBURG

---

Copyright 1935 by Otto Maier, Ravensburg
Richard Bechtle Printing Works, Esslingen a. N.

---

FOREWORD

If one travels through Germany today, it not infrequently happens that one comes unexpectedly upon a nondescript shed in some out-of-the-way village, where busy hands are assembling the framework of an aircraft. Drawing closer, one learns that the village youth have built this aircraft themselves in the shed, which on closer inspection reveals itself as a simple but serviceable workshop, and are now presenting it for inspection to the building examiner called in from the nearest town.

Aircraft construction in the village, carried out with more enthusiasm than technical knowledge, yet with such care and precision that the flight-eager village youth can entrust themselves with confidence to their self-built aircraft, even in flight!

This small soaring episode, which one can witness today in any Rhön village or in Württemberg, in Hesse, Silesia, East Prussia, and Westphalia, shows how thoroughly the sailplane sport has taken root among us, and how it not only makes a sporting flying spirit into a universal matter of course, but also, through the self-construction of aircraft, awakens previously unknown technical abilities in the youth of our people, regardless of place of residence, social standing, or education.

Since soaring groups have abandoned their go-it-alone approach to design and construction, and have recognized that the adoption of suitable, proven aircraft designs — for which they can readily obtain all necessary documentation — is the most advantageous path, this widespread practice of self-building gliders and sailplanes has been able to establish itself throughout Germany.

Despite all plans and instructions, self-construction initially costs dearly in lessons learned. What an abundance of craft-related ex-

PAGE 5 (continued)

...experiences are required before a young construction group has acquired the necessary workshop practice — experiences that cannot easily be obtained elsewhere, but which each group must work out for itself, because all the small tricks and advantages that arise from workshop practice usually remain part of the accumulated knowledge of individual groups and never find their way into the public domain. Thus every group must develop its own workshop practice through its own efforts. Much can be improved in this regard, and laborious, often fruitless and costly work can be avoided. The present book commendably takes this path and offers guidance that has been tested and proven at the foremost centre of soaring flight: the Wasserkuppe in the Rhön.

For the value of soaring flight, the self-building of the aircraft is no less significant than flying achievement. There is a great moral strength in the w o r k s h o p a c t i v i t y of our groups. It is the foundation of the exemplary comradeship found in soaring flight; it cultivates selflessness, self-discipline, care, and conscientiousness. The spirit in the workshop is the foundation for the spirit in flight! Therefore all care must belong to the workshop — the home of our soaring groups.

Walter Georgii (Darmstadt)

---

=== PAGE 6 ===

FOREWORD

New aviation clubs are being founded throughout all parts of Germany on a continuing basis. All of them wish to build their training and soaring aircraft in their own workshops. In doing so, each one must again gather the experiences that can only be acquired through years of practice. Setbacks due to faulty construction occur easily. The enthusiasm for self-building is gone when the building inspector has examined the aircraft and identified the many deficiencies, some of which can be remedied only with great difficulty or only at the cost of considerable additional work.

How many mistakes would have been avoided if an experienced workshop supervisor had provided proper guidance. No one involved in building gliders in the workshop will be spared from paying their tuition, so to speak. This book has a twofold purpose. On the one hand it is intended to identify the difficulties that, as experience shows, arise in every build; and on the other hand, by means of explanatory illustrations, to provide the means of avoiding them. This book is intended to reduce the amount of that tuition. It is therefore addressed primarily to the young and still inexperienced glider builder, but the seasoned and experienced practitioner will also find here and there a useful pointer regarding something he has not yet tried himself.

The Author

=== PAGE 7 ===

TABLE OF CONTENTS

Page Page
Foreword by Editor.......... 3 Edge Strips............ 68
Preface................ 5 Frames............... 69
The Workshop and its Equip- Fuselage Noses........... 70
ment................. 7 Strut Towers, Lattice Tails,
The Materials............ 10 etc................. 72
Wood............... 11 General Notes on the Manu-
Which Wood Species to Use facture of Fittings...... 74
for Specific Structural Fitting Installation........ 75
Members?........... 15
Wing Assembly........... 78
Glue............... 15
Jig for a Normal Rectangular
Plywood............. 16
Wing.............. 78
Sheet Steel, Strip Steel and
Jig for a Tapered Wing
Steel Tube.......... 16
with a Break......... 79
Light Metals: Elektron and
Jig for Swept Wings..... 82
Dural.............. 18
Vertical Wing Construction.. 82
Screws, Bolts, Turnbuckles,
Wing Assembly......... 84
Pulleys............. 18
Wire and Cable.......... 19 Applying Plywood Leading-
Edge Skins............ 89
Covering Fabric.......... 20
Preparatory Work....... 90
Dope for Fabric Covering... 21
Applying a Leading Edge
Wood Preservative....... 21
with Nail Strips....... 91
Fitting Preservative........ 22
Applying the Leading Edge
with Stitching........ 92
Materials Processing........ 22
Completing the Wing...... 92
Gluing.............. 22
Welding.............. 29 Fuselage Construction........ 97
Brazing.............. 30 Pilot's Head Fairing......... 110
Wire and Cable Connections.. 31 Tail Surface Construction..... 113
Working with Steel Wire Strut Construction.......... 116
and Control Cables..... 31 Solid Struts........... 116
Splicing.............. 33 Milled Struts........... 117
Covering Flying Surfaces..... 41 Struts with Faired Spars.... 118
Doping.............. 45
Rough Assembly.......... 120
Painting.............. 46
Assembly of Braced and
Reading Drawings.......... 47
Cantilever Aircraft...... 124
Cutting Strips to Length...... 50
Weighing and Balancing the
Building Ribs and Spars..... 50
Completed Aircraft........ 127
Building Spars........... 60
Inspection Checklist for Glider
Flap Levers............ 65
and Sailplane Construction.. 128
Wingtips.............. 66

=== PAGE 8 ===

THE WORKSHOP AND ITS EQUIPMENT.

The room in which we wish to set up our workshop must meet a number of requirements. Depending on the building programme we intend to carry out in our workshop, it must be of sufficient size. The length of the fuselage or wing determines the minimum length of the workshop in one direction. We must also bear in mind that in addition to final assembly, individual components must be manufactured as well. Are the doors or other access openings large enough to remove the finished parts? It is a bitter lesson when this question is considered too late and doors or window openings have to be enlarged.

In winter the workshop must be heatable, as fresh glue joints are rendered unusable by frost.

It is practical if our workshop is situated near a larger open area where our aircraft can be assembled.

Following the proverb "Mastery reveals itself within limitations," we can manage with very minimal workshop equipment, particularly when building beginner aircraft. Only gradually, as building activity grows, should the equipment be expanded!

We will soon discover that the most important tool in aircraft construction is the clamp. One can never have enough of them. The most useful clamps are shown in Figure 1. The smaller one is now supplied with a considerably longer travel. The dimensions of these clamps are as follows:

Small clamp .... 250 mm travel, 50 mm throat depth
Standard clamp .. 250 mm travel, 100 mm throat depth

=== PAGE 9 ===

Fig. 1. Screw clamps. Fig. 2.

In the next illustration we see the "Ulma clamps," which are particularly suited for pressing corners where standard clamps can only be applied with difficulty.

Fig. 3. Use of Ulma clamps.

For the further equipping of the workshop, the following tools are also required:

A workbench
a smoothing plane
a trying plane
a jointer plane
a toothing plane
a rebate plane, 13–14 mm wide

=== PAGE 10 ===

three to four chisels of various widths
a scraper (draw blade with handles)
a large hammer
two smaller hammers¹
a standard carpenter's saw
a fine saw or veneer saw
a jigsaw
a pair of pincers
a pair of round-nose pliers
a pair of combination pliers
a lever cutting tool
a circle cutter
a pair of side cutters
a screwdriver
a set of spanners for 4 to 12 mm bolts
a centre punch
a drift punch
a large rasp
a large wood file
a metal file
a bevel gauge (adjustable square)
a standard drill (for twist drills)
a compass.

When building an aircraft we will usually work together with a few friends; each can find something useful from his own toolbox, so that obtaining the necessary tools is generally not too difficult.

A workbench can also be replaced by a sturdy work table, which we can build ourselves from planks.

One small practical device worth mentioning, which we can put to good use when building gliders (Fig.

¹ Regarding the small hammers, it should also be noted that magnetic hammers are most suitable for driving small nails. This is a small hammer one end of which is magnetised, so that the nail to be driven adheres by its head to the hammer and does not need to be held. Most useful is one fitted with a brass sleeve around the magnetised area.

=== PAGE 11 ===

4). On gliders, the fabric covering on the trailing edges of the wings and control surfaces must be provided with grommets for ventilation. This device is excellently suited for that purpose.

For making splices, a splicing clamp together with a splicing needle is a great convenience.

THE MATERIALS.

The materials from which aircraft are made must be selected with particular care, since maximum strength combined with the lowest possible weight is required of them. In the design of gliders, the material dimensions (especially for wooden and metal fitting components) are always calculated on the basis of good-quality material.

Our principal building material is wood, and to this we shall devote our greatest attention. Since we mostly select the wood ourselves, we must also be in a position to judge its suitability for our purposes. For the other materials mentioned later, such as sheet steel, cable, bolts, etc., procurement is considerably simpler, since these are mostly standardised and their quality can be expressed numerically when ordering. The last-mentioned materials should only be obtained from

=== PAGE 12 ===

WOOD.

The most frequently used timbers are pine, spruce, and ash. Polish pine, or the equivalent East Prussian pine, is particularly suitable due to its well-aligned grain. Occasionally pine is also replaced by American Oregon pine, which is distinguished by a very fine grain. However, with the latter type, care must be taken when selecting, as the grain may run true for several metres and then suddenly deviate sharply from the straight.

The selection of wood for specific structural members falls into two main parts:

1. Selecting at the timber yard, and
2. cutting the strips from the planks.

What requirements must we now place on our planks at the timber yard? What must they look like? From the construction drawings we have established clearly which timber species we need. The cross-sections of the strips to be cut from the plank also determine the required thickness of the material.

At the timber yard the trees are stacked cut into individual boards; from the individual logs we must always select the right planks suited to our purposes. Figure 5 shows us a log in cross-section,

=== PAGE 13 ===

# Workshop Manual: Wood Selection and Testing

---

## Wood Selection

The trunk is separated into individual boards stacked in layers. Approximately one third of the trunk diameter is occupied by the heartwood, which can be identified by its darker coloration. At the very centre of the heartwood lies the pith. This must not be used for structural components. The heartwood itself is particularly well suited for compression struts (stanchions). Surrounding the heartwood is the sapwood, which, when cut from the region nearest the heartwood, is suitable for spar flanges and similar components. From the illustration we can see the approximate position of the planks that yield the most useful material for our purposes. Precise specifications cannot naturally be given, since every trunk presents a different appearance. The essential point, however, is that we require the sapwood planks lying approximately halfway between the heartwood and the bark. The timber merchant will not be particularly pleased when we select the best planks from the middle of his trunk; no matter — insist on it. For our aircraft we need the very best available.

---

## Grain Inspection

We must now examine the grain of the plank. It should show long, straight, and fine grain — completely free of knots, without wind shakes, and with as few resin pockets as possible. From Figure 6 we can clearly identify the two pieces with poor grain and the one with good grain. This gives us a general picture of what our timber should not look like. Furthermore, ensure that our planks are not musty — that is, showing staining — and that they exhibit neither blue stain nor red rot. Finally, the trunk may exhibit spiral grain, which can be recognised by the helical pattern of the bark. Spar flanges, particularly box spar flanges, cut from such a trunk will warp.

---

## Moisture Content

The timber must have been stored in the open air (not in a drying chamber), but kept under cover. The moisture content must lie between 14 and 16%. We determine the moisture content of a plank by weighing a test piece, drying it completely in an oven, and determining the percentage loss in weight; this must then lie between 14 and 16%.

---

## Cutting the Planks

When the plank is subsequently cut into strips, the two outermost sections are discarded (being the softer part of the sapwood adjacent to the bast). Cut into individual strips as closely as possible along the direction of the grain.

---

## PAGE 14

*Figure 6. Timber Samples.*

Left sample: Wild growth; knots and resin pockets, uneven grain, wind shakes.
Right sample: Well-grown timber.

---

## Strength Testing

When cutting into individual strips, follow the grain as closely as possible.

If we still have doubts about the quality of our timber (in the case of strips for spar flanges), we can quickly carry out a few strength tests. We need have no knowledge of structural mechanics in order to determine the breaking strength of our material by the method described below. We need only observe all the specified...

---

*[Text continues on page 15]*

we adhere precisely to these measurements, we obtain a reliable indication of the quality of our wood.

We prepare three strips of approximately 1.3 m length and a cross-section of exactly 15 × 15 mm. As shown in Figure 7, we clamp the strips so that a load can be applied at a distance of one metre from the clamping point. It should also be noted that a roller or similar object must be placed under the clamping point, so as not to create a notch through a sharp edge, as this would damage the outermost fibre and cause the rod to break prematurely (Fig. 7).

*with unloaded rod — free length*

**Fig. 7. Strength test.**

We now hang weights from the beam, beginning with one kilogram and increasing the load by ¼ kg at a time until the rod breaks. With good wood quality, a rod of pine must be able to withstand a load of approximately 5–6 kg. We carry out this test with our three test rods in succession, add the breaking loads achieved, divide by three, and thus obtain the mean breaking load.

With a lever arm of one metre and a cross-section of 15 × 15 mm, the rod must not break until:

| Wood type | Breaking load |
|-----------|--------------|
| Pine | 5–6 kg |
| Spruce | 4–5 kg |
| Ash | 6–7 kg |

14

=== PAGE 16 ===

WHICH TYPES OF WOOD DO WE USE FOR SPECIFIC
STRUCTURAL MEMBERS?

For all highly stressed parts such as spars, struts, and fuselage frames heavily loaded by the wings, we most advantageously use pine, or alternatively well-grained spruce.

For ribs, trailing edges, and other parts that serve as covering, one preferably uses lighter wood such as spruce, lime, or again fir.

In many cases it is not entirely clear in the workshop which wood may be used. One must always strive to build as light as possible. Parts that serve to transmit flight or landing loads — such as frames to which the wing, control surfaces, or similar components are attached — must naturally not be made from lime.

For control surface horns and for the skid, which during landing is subjected to considerable bending and also abrasion, we use the tough and resilient ash.

For filling corners and other fairing work (the fairing tail of the cockpit enclosure, fairings over protruding fittings, etc.), balsa wood is used. This is distinguished by its extraordinarily low weight and ease of workability.

When a piece of balsa wood has been shaped and is to be smoothed, the surface is brushed several times with cold glue mixed to a thin consistency. This creates a hard surface that takes varnish well. Without this treatment, the soft fibres make it impossible to achieve a smooth finish.

---

GLUE.

In aircraft construction only cold glue, also called casein glue, is used. The glue is supplied as a flour-like powder and is mixed with water ready for use. Nothing may be glued with joiner's glue or hot glue, as this is neither water-resistant nor possesses the necessary bonding strength.

¹ Supplier: F. A. Sohst, Timber Importers, Hamburg, Grunerdeich 20.

15

=== PAGE 17 ===

PLYWOOD.

For joining strips, and for skinning wing leading edges, fuselages, etc., plywood is used. Plywood is normally glued together from three thin layers, of which the two outer layers run lengthwise and the inner layer runs crosswise. In glider construction we work with plywood from 0.8 to 3 mm, or occasionally 4 mm thickness; the latter is rarely used, as it is only required for torsion noses of very large cantilever aircraft.

The skinning of highly stressed parts, such as spars, wing leading edges, fuselages, and connecting fishplates of diagonals, etc., may only be carried out using birch plywood of aircraft quality. Parts that serve purely as fairing, as well as corner pieces in ribs or similar applications, may be worked with lower grades. However, these must be carefully selected, and defective pieces must be rejected before use. Defective areas are immediately recognisable by holding the panel up against the sun or against a strong electric light bulb. Voids in the middle layer then appear as bright spots. For the outer layers the same applies as for normal timber: no knots, cracks, etc. When dealing with the manufacture of individual components, the possibility of using lower grades will be addressed again.

---

SHEET STEEL, STRIP STEEL, AND STEEL TUBE.

**Sheet Steel.** For fittings that are to be bent and welded, box-annealed deep-drawing sheet of approximately 28% elongation at a tensile strength of 35 kg/mm² must be used. Sheet iron

---

Today a great many different types of cold glue are offered on the market. Of the many good products, only the cold glues by Elhardt and Certus shall be mentioned. A number of cold-glue products are unsuitable for aircraft construction, and it is always better to use time-proven products. Should any doubt exist regarding suitability, samples should be sent to recognised testing institutes for strength testing.

or other inferior materials are not permissible for aircraft fittings. To test the sheet metal for suitability, it is folded double; no cracks may appear at the fold (Fig. 8). (Trade designation for Krupp sheet steel: JZ 4.)

*No cracks may appear at this point.*

Fig. 8. Double fold test.

**Strip steel** with greater strength is used for narrow straps Strip steel without flanged edges (fittings for attaching wires). (Up to 70 kg/mm² tensile strength.) Such hard and strong material is completely unsuitable for the manufacture of flanged and bent fittings, as it tears at the bending edges.

**Steel tube** for normal loads must have a strength of Steel tube approx. 40 kg/mm² and an elongation of approx. 28%. For particularly high loads we order bright-drawn steel tube, which has a strength of approx. 50 kg/mm² and an elongation of approx. 7%. In working, particularly when bending, the latter material is disadvantageous due to its greater hardness.

Gas pipe or other types of iron pipe must not be used. This is to be observed especially in the manufacture of control systems, as these are subjected in part to very high loads.

2 Workshop Practice 17

=== PAGE 19 ===

STEEL FOR CONICAL BOLTS FOR WING ATTACHMENT FITTINGS

Conical bolts for wing attachment fittings are normally turned from SM steel. For bolts subject to particularly high loads, the steel grades marketed under the following designations are suitable: weldable steel St.C.25.61, non-weldable steel St.C.45.61.

---

LIGHT METALS: ELEKTRON AND DURAL

For cable pulleys and parts of segment levers over which cables run, Elektron pressed material or Galalith is used. No other materials should be used for this purpose, as cables running only on these materials suffer little wear.

**Dural Sheet**

Dural sheet is used only in rare cases in glider construction, since the working of Dural requires special equipment for heat treatment after bending operations. Clubs cannot normally afford this, and club workshop operations can be managed perfectly well without Dural sheet. Should the need to fabricate Dural fittings arise, however, one should send for the Dural processing literature, from which everything worth knowing about its working can be found.

**Dural Tube**

For elevator bearing tubes and controls that require only drilling and little other machining, grade 681a, hardness 1, from Dürener Metallwerke is very suitable, with an ultimate tensile strength of 40 kg/mm² and an elongation of approximately 10%.

---

SCREWS, BOLTS, TURNBUCKLES, PULLEYS

These are finished products best obtained from firms that deal in these materials, as only from such sources can we be assured that the material will be supplied in the correct form, dimensions, and good quality. Furthermore, these parts are inexpensive enough that self-manufacture is not worthwhile. For gliders, the use of ball-bearing pulleys is recommended, since achieving a smooth-running aileron control presents difficulties, particularly on larger aircraft. Pulley diameter not less than 50 mm. The larger we make the pulley

*[continues on page 20]*

Fig. 9. Screws, bolts, etc.

the larger the diameter chosen, the easier the operation. Large pulleys can always be ordered and manufactured to specification at any time — no iron pulleys, only Elektron, Galalith, or pressed material.

Regarding screws, attention should be drawn to the following: no slotted-head screws where the heads are subjected to tensile stress. **Use of slotted-head screws**

---

## WIRES AND CABLES

**Wire**
For bracing lattice tails, cross-bracing of struts, or similar purposes, steel wire is used. The use of iron wire for bracing is not permitted in aircraft construction.

**Control cables**
For control runs, use only cable with a hemp core (trade designation DIN L 9). Control cables are wound from individual strands laid around a hemp core. Each strand is itself twisted from many fine wires, the individual diameter of which must not exceed 0.3 mm, as otherwise the cable becomes too stiff and runs over the pulley with excessive friction loss.

Do not use old cables with individual broken wire strands, as such fracture points rapidly enlarge

---

*=== PAGE 21 ===*

and can easily lead to a complete break. Bowden cables, or cables without a hemp core, are not permitted.

---

## COVERING

The covering fabric for gliders and sailplanes must be selected according to the intended use of the aircraft. For training sailplanes, a firm cretonne or linen is sufficient, while for high-performance machines a lighter material such as silk batiste or raw silk is preferred. Should there be any possibility that the latter machines will be used for cloud flying, where the covering is at risk from hail damage, then covering with the firm yet light raw silk — or alternatively with the admittedly heavier cretonne or linen — is absolutely essential. Silk batiste becomes brittle after doping with Cellon and cannot withstand hail impact.

We can see the effect hail damage can have from the elevators of the *Fafnir*. The well-known sailplane pilot Gronhoff encountered severe hail squalls during one of his cross-country flights, which caused considerable damage to the wing and elevator covering (Fig. 10). The covering was made of silk batiste.

*Fig. 10. Elevator covering destroyed by hail damage.*

When selecting covering fabric, we always first purchase a sample piece and test its suitability with regard to doping with Cellon and lacquering. On a frame (see later under "Doping with Cellon") we stretch the piece, apply the Cellon dope, and determine whether the fabric tightens correctly, does not absorb too much Cellon, is airtight, and does not become too brittle. Coarse-weave fabrics in particular consume a large amount of Cellon.

---

*=== PAGE 22 ===*

FABRIC STRENGTH

A minimum strength of 6 kg/cm in warp and weft is required of the fabric. Almost any fine-weave linen or cotton fabric is suitable for training aircraft, provided it is only lightly sized.

---

IMPREGNATION AGENTS FOR COVERING FABRIC

For covering beginner gliders, the fabric may be impregnated with waterglass or starch. These agents tauten the fabric and make it reasonably airtight. Such an aircraft should not be left standing in the rain for long, as the whole covering will otherwise soften.

**Waterglass**
For impregnation with waterglass, only cretonne with sizing is suitable. Waterglass is available at any chemist's shop. One coat is sufficient. The waterglass may need to be thinned somewhat with water.

**Starch**
Any fabric can be impregnated with rice starch, prepared in the same way as shirt starch. The starch should however be applied warm.

**Cellon**
The covering of all other sailplanes must be treated with Cellon. Cellon is likewise manufactured by numerous firms; not every Cellon is compatible with every type of fabric. Again, order samples first and check suitability. After two to three coats the fabric must be properly taut and airtight. (Test by drawing air through with the mouth.)

---

WOOD IMPREGNATION

Internal aircraft components are best protected with a colourless spirit varnish. This is inexpensive, dries quickly, and is easily removed during repairs, as it contains no oil and therefore does not penetrate into the wood. The Cellon varnish "Ocker," manufactured by Titanin-Werke, has also proven very satisfactory. In addition to fast drying, a coat of this varnish provides the further advantage that the yellow finish remains clearly visible, ensuring no unprotected spots are left, and the interior of the aircraft always appears clean.

---

*[Page 21]*

=== PAGE 23 ===

FINISHING WITH VARNISH

Those who must work economically may also paint the exterior of the aircraft with spirit varnish; however, its durability is low and a high degree of smoothness cannot be achieved. The best high-gloss finish is obtained with a good boat varnish. Using inferior varnishes is pointless, as the price evens out through greater durability.

The wood is first impregnated with a pore filler, then sanded and coated with the finish varnish.

TREATMENT OF FITTINGS

All fittings are protected against rust with a clear finish varnish (blue or green). The varnish must be transparent in order to allow inspection of the fittings. As already mentioned above, the coloured varnishes have the advantage of being easy to see.

---

MATERIAL PROCESSING

GLUING

**Mixing the glue**

As already mentioned, only cold casein glue is used in aircraft construction. The cold glue powder is mixed with water. Each manufacturer supplies appropriate instructions for use, which must be followed exactly. The cold glue is mixed in enamel, stoneware, or glass vessels — metal containers will spoil the glue — using a wooden spatula, and only in quantities that will be used within the next eight hours, as the glue has a limited working life.

**Working life**

(Barely 10 hours; in high temperatures the working life is reduced to 6 hours.) Never use leftover glue from the previous day.

Glue powder must be stored dry and in airtight containers, as it deteriorates on exposure to air.

Glue only at normal temperature. Frost destroys any glued joint.

**Clamping**

For a durable glued joint, adequate clamping pressure is the most important factor. Do not apply the glue too thinly; it must squeeze out from the joints. Do not wash off the squeezed-out glue — it may only be removed with a spatula after one hour.

---

*[Page 24]*

The clamping device must remain in place for 6 hours, and further processing should not begin until after 12 hours. In summer, during very dry weather, these times are reduced considerably. The glue that has been squeezed out can serve as a gauge of correct bonding — it must be almost hard.

Depending on the location of the glued joint, the clamping devices also vary. The most important aircraft construction equipment — clamps — has already been mentioned. To transfer the pressure of the individual clamps across the entire gluing surface during pressing, packing pieces are used, i.e. thick wooden strips placed between the workpiece and the clamps. In addition, the wood grain is protected from damage by the clamps by means of these packing pieces.

**Clamps**

Another type of clamp was shown in Figure 3. This can be used in places where screw clamps cannot easily reach. The steel clamps are spread apart using suitable pliers and then applied.

All pieces to be glued must fit together cleanly, whether fitted into or onto one another. No voids must be allowed to form which are simply filled with glue, with the assumption: "Now everything is in order — nothing can be seen anymore."

*Nail strip on a component as a clamping device*

**Fig. 11. Clamping Device**

23

---

=== PAGE 25 ===

# Nailing Strips

When applying plywood (fuselage walls, nose planking, or corner joints), nailing strips are used. For this purpose, strips of 10 × 5 or 15 × 5 mm are taken, and nails are driven through the strip into the glue joint (Fig. 11). Since the nailing strips distribute the pressure evenly, it is not necessary to drive nails right next to one another. When the glue has dried, the nailing strip together with the nails is pulled out using pliers.

# Nail Strips for Curved Parts

For pressing round parts or pressing against them, plywood strips (d = 2 mm) are used instead of solid strips. (Applying plywood to wing leading edges.)

Nailing strips should always be prepared in generous quantities, since they are in constant use. Nails of 15 to 18 mm length are nailed into the strips at intervals of 15 to 20 mm so that only the tips of the nails protrude; later the strips need only be placed on the glue joint and the nails driven through firmly.

# Use of Nails

In a good glue joint, nails do not increase the strength of the connection. The fewer nails that remain in the wood, the better for the service life and appearance of the aircraft interior. Iron nails must be removed in all cases, as they rust and destroy the wood fibres. No nails whatsoever in wing spar flanges!

# Wood Screws

Never use nails that are too large, or wood screws, for pressing. Spar flanges, struts, and diagonals in particular must be protected from damage by large nails — every nail destroys wood fibres.

# Roughening Surfaces

For highly stressed glue joints, such as the spar, segment, and control surface planking, the wood onto which the plywood is to be glued must be roughened. With hardwood in particular, this roughening is always necessary, as it bonds less well than softwoods. For roughening, a toothed plane is required. It is set fine, and the gluing surface is first roughened diagonally across the grain and then perpendicular to it. The plane iron must be adjusted so that it cuts only very fine grooves into the wood.

24

---

*=== PAGE 26 ===*

# GLIDER WORKSHOP MANUAL (1935) — TRANSLATION

---

**A small tip for sharpening the toothing plane iron:** Sharpen it like a normal plane iron, but afterwards do not strop it; instead, drive it firmly into the end grain of a piece of hardwood, and the iron will be sharp again.

---

## PRESS BOARDS

If one wishes to glue plywood sheets together along their length (**scarfing**), one will find that ordinary clamps do not reach far enough across the sheets to apply sufficient pressure in the middle. Using nail strips punches too many holes in the plywood, which looks particularly unsightly on the leading-edge skins of high-performance aircraft. For pressing, we therefore use the device shown in **Figure 12**.

**Fig. 12.**
*Press boards for gluing scarf joints.*

The device consists of two stout pieces of timber, each planed to a uniform curve on one side. There must be no kinks in the curve, as otherwise the pressing force will not be transmitted evenly across the joint. The device can be made up following **Figure 13**.

---

*[Page 27]*

To glue two sheets together, tack one sheet onto the lower beam (curved side facing up) with two or three pins, apply glue to the scarf, lay the second sheet on top, tack it down with a few pins as well, and then press the upper beam down from above (curved side facing down) against the lower one using clamps.

---

**Fig. 14.**
*Arrangement of scarf joints in load-bearing components.*

*Scarf positioned incorrectly — tends to split open at the ends under load.*

The press boards must be well varnished or greased to prevent the plywood from being glued to the pressing device by squeeze-out. It is also advisable to place a sheet of paper (waxed paper) between them.

---

## SCARFING OF STRIPS

The longitudinal joining of two strips is accomplished by scarfing. The scarf length for strips shall be equal to **fifteen times** their thickness. **Figure 14** shows the correct orientation of the scarf. When pressing, take care that the bevelled surfaces do not cause the strips to slide apart, which would result in the actual cross-section of the flange being too small (see **Fig. 15**). A well-made scarf joint is as strong as the solid strip. If, for example, a knot or other defective area is found in one of the wing spar flanges, cut it out and scarf in a sound piece (see **Fig. 16**).

---

*[Page 28]*

**Fig. 15.** *Scarf joint has slipped during pressing.*

**Fig. 16.** *Inserting an intermediate scarf piece.*

---

## CORNER BLOCKS

Where two strips meet at right angles — that is, where long grain meets end grain — a sound connection must be ensured by means of corner blocks and plywood gussets. With corner blocks, attention must be paid to the correct grain direction. As much long grain as possible must always be glued to long grain (see **Figs. 17 and 18**).

---

*[Page 29]*

**Fig. 17.** *Corner blocks at obtuse angles.*

*Incorrect*

Fig. 18. Corner blocks in acute angles.

**Plywood Scarf Joints**

Plywood panel joints are also made by scarfing. The scarf length must equal fifteen times the plywood thickness.

The plywood side to be bevelled is fastened with nails to a straight board so that the plywood edge is flush with the edge of the supporting board. The scarf width is marked out and bevelled with a smoothing plane. The two upper plies of the plywood may be removed, while the bottom ply must remain intact (Fig. 19). With plywood scarf joints too, we must take care that the scarf faces do not slip against each other during pressing, as this causes the thickness at the scarf to no longer equal the thickness of the plywood. Rasps and files should only be used for scarfs on rounded edges. Take care that the upper surface of the scarf does not become rounded.

Scarf length
Displaced scarf joint

Fig. 20.

A less common method of plywood jointing in glider construction is overlapping the plywood edges without bevelling; here too the overlap width is 15 × s.

---

**WELDING**

It would go beyond the scope of this book to write about welding itself; this chapter is intended only to give everyone the means to assess a weld. A great deal depends on the quality of welding on wing attachment fittings or control fittings. We must therefore entrust the welding of aircraft fittings only to a welder who is experienced in welding thin-walled sheet metal and tubing and who guarantees good workmanship. The principal defects that can affect a weld are:

1. The seam is burned — typical signs of this are blisters, holes, and slag inclusions;

2. or the seam is "blobbed" — the weld material sits on top of the sheet without having penetrated into the depth. The sheet metal did not become molten during welding. In a good weld seam, scale must follow scale evenly and without interruption.

Weld seam blobbed
Weld seam burned
Good weld seam

Fig. 21. Weld seams.

The finished weld seam must neither be filed down nor covered with an opaque lacquer.

From Fig. 21 we can see one good weld seam and two defective ones.

---

**BRAZING**

Brazing has hitherto been used for securing reinforcement eyelets to fittings. Similar defects to those in welding can occur here as well. The brazing alloy must have flowed through properly everywhere and must not be blistered or crusty at the edges.

During brazing, a slag layer forms over the brass; when this is scraped away, bright brass must appear beneath it.

WIRE AND CABLE CONNECTIONS.

WORKING WITH STEEL WIRE.

To attach steel wires to turnbuckles, bolts, or tabs, the end is fitted with an eye. The making of a correct eye is shown in Fig. 23.

A suitable spiral ferrule is slid onto the wire, then the eye is bent using round-nose pliers (not combination or flat-nose pliers), both ends are angled, the turnbuckle or relevant tab is hooked in, the spiral is pushed firmly into the eye, the free wire end is bent over and cut off. The eye must be nearly circular. Fig. 22 shows an eye as it should not look. A failed eye must under no circumstances be bent back, but must be replaced with a new one. When steel wire is bent back, it becomes brittle and breaks under the slightest load.

Holes in sheet-metal tabs into which steel wire is to be hooked must be fitted with copper tube rivets.

CABLE CONNECTIONS.
