Repository: Kai-C-Clarke/vintage-glider-knowledge-base

# Vintage Glider Knowledge Base

**A community archive of vintage glider documentation, maintained for the benefit of inspectors, restorers, and enthusiasts — and to support AI-assisted airworthiness research.**

---

## 📁 Upload Your Files Here

**Google Drive upload folder (anyone with this link can add files):**

👉 **https://drive.google.com/drive/folders/1TkleSGRi_L-Vv60ijjaLGmXRwfzECZcc**

No GitHub account needed. Just click the link and drag your files in.

---

## What We're Looking For

Everything is welcome. Nothing is too obscure. In particular:

- **Original manufacturer documentation** — flight manuals, maintenance manuals, rigging guides, parts lists
- **Type-specific technical notes** — anything not in the official manual, passed down through clubs or instructors
- **Maintenance and repair records** — inspection logs, repair schemes, BGA 205 records
- **Photographs** — construction details, repairs, fabric work, fittings, hardware
- **Build records** — original or restoration
- **Correspondence** — letters from manufacturers, BGA technical notes, historic airworthiness paperwork
- **Anything handwritten** — workshop notes, measurements, material specifications

### Types of particular interest
Olympia 2b · Grunau Baby · Prefect · Tutor · Skylark · Swallow · Ka-6 · K-8 · K-13 · SHK-1 · Minimoa · Rhönbussard · Bergfalke · Weihe · Condor · Kranich · Meise · Ceilidh · Dart · Kite · Petrel · Capstan · Bocian

...but honestly, if it flies on a wire and was built before 1980, we want to know about it.

---

## How This Will Be Used

This archive is being built to support **CURIOUS** — an AI-assisted workshop system for vintage glider maintenance and airworthiness work developed by Jon Stiles (BGA Inspector I/C1408, Robertsbridge, East Sussex).

The goal is to make scattered technical knowledge searchable, cross-referenceable, and accessible to inspectors and restorers who might otherwise spend years tracking it down — or never find it at all.

All contributions will be credited. Nothing will be used commercially.

---

## Browse the Archive

As the collection grows, an index of what's been received will be maintained here.

| Type | Documents | Photos | Notes |
|------|-----------|--------|-------|
| *Archive building — check back soon* | | | |

---

File: wood_construction/stafford_allen_text.txt (part 1 of 4)

--- PAGE 1 ---
GLIDER
MAINTENANCE 
MANUAL
R. C STAFFORD-ALLEN

--- PAGE 2 ---
GLIDER
MAINTENANCE 
MANUAL
A Manual approved by the British 
Gliding Association Technical Committee
by
RAY C STAFFORD-ALIEN
Manager and Ground Engineer of the 
London Gliding Club
Published by
BRITISH GLIDING ASSOCIATION
Londonderry House 
19 Park Lane, London, W.1

--- PAGE 3 ---
THE AUTHOR AT WORK
photo by T. Marshall

--- PAGE 4 ---
INTRODUCTION
THE aim of this manual is not to instruct the Approved 
Inspector how to repair gliders. He already knows this, 
otherwise he would not have obtained Approval. It is 
written for the purpose of helping private owners, and 
people operating Gliding Clubs in out of the way places, 
to keep their machines in a good state of airworthiness. 
It is hoped that it will also be found useful by the man who 
is hoping to get B.G.A. Approval for his work.
I am indebted to F. G. Irving and P. A. Slann who drew 
all the technical illustrations, and to C. O. Vernon for the 
preparation of the Chapter on the B.G.A. Airworthiness 
Scheme.
R. C. STAFFORD-ALLEN.

--- PAGE 5 ---
CONTENTS
page 
INTRODUCTION by R. C. Stafford-Alien 
.. 
.. 
.. 
.. 
.. 
iii
FOREWORD by P. A. Wills 
.. 
.. 
.. 
.. 
.. 
.. 
v
1. MAINTENANCE 
. . 
. . 
. . 
. . 
. . 
. . 
. . 
1
2. REPAIRS. 
GENERAL CONSIDERATIONS 
. . 
. . 
. . 
. . 
. . 
6
3. TIMBER AND PLY REPAIRS, GLUES 
. . 
. . 
. . 
. . 
. . 
8
4. METAL REPAIRS 
. . 
. . 
. . 
. . 
. . 
. . 
. . 
13
5. CONTROL SYSTEM AND CABLES, ETC. 
. . 
. . 
. . 
. . 
. . 
15
6. FABRIC AND DOPE 
. . 
. . 
. . 
. . 
. . 
. . 
. . 
18
7. TYPES OF CONSTRUCTION AND INSPECTION FOR DAMAGE 
. . 
. . 
. . 
21
8. THE C. OF A. OVERHAUL AND WEIGHING OF GLIDERS 
. . 
. . 
. . 
24
Appendices
I. 
B.G.A. FORMS 
. . 
. . 
. . 
. . 
. . 
. . 
. . 
27
H. 
A LIST OF USEFUL ADDRESSES 
. . 
. . 
. . 
. . 
. . 
. . 
37
B.G.A. AIRWORTHINESS FEES 
. . 
. . 
. . 
. . 
. . 
. . 
46
INDEX 
. . 
.. 
. . 
.. 
. . 
. . 
.. 
. . 
.. 
39
The B.G.A. Airworthiness Scheme bv C. O. Vernon 
.. 
.. 
.. 
.. 
42
iv

--- PAGE 6 ---
FOREWORD
ONE of the major attractions of gliding is that in most 
countries we are allowed pretty well to look after ourselves, 
with only the minimum of official control.
But this freedom brings with it responsibility. If we are 
allowed to maintain, repair, and even build our own 
aircraft, we must take care that we can do these things well; 
not only our own lives but those of others depend on it.
A difficulty facing us is this: that with the increasing 
technical complexity of powered craft, and the diminishing 
use in their construction of wood and plywood, which are 
our main materials, the number of professionals who can 
train us in the knowledge and techniques which we need 
is rapidly dwindling.
Thus it has become more and more important that we 
should get at least the minimum of information compiled 
in book form; and since such a book must be meticulously 
accurate its compilation is a laborious business.
But I now take it as axiomatic that, for any task however 
arduous or complicated, the gliding movement will some- 
where produce exactly the right man. It has done it again. 
Ray Stafford-Alien's book will for years to come give the 
basic information eagerly required by owners and 
operators of gliders from Perranporth to Portmoak, from 
Wolloomoloo to Medicine Hat. It will save money, time, 
temper and judging by one or two things I have some- 
times seen going on in the wilder places of the world, even 
lives. Thank you, Ray.
P. A. WILLS,
Chairman, 
1.2.59. 
British Gliding Association.

--- PAGE 7 ---
SLiNCSBV 
SAILPLANES LTD.
KIRBYMOORSIDE 
: YORKSHIRE '. ENGLAND' 
SKYLARK3B.
PERFORMANCE 
RELIABILITY
BROCHURE
'. 
PP.EPBCT : 
S6P&ERGH '. 
SK.VLARK 1 
: BAGUE
REPAIR AND SPARE PARTS SERVICE
We hold extensive stocks of spares and modification kits for all our 
types of aircraft. Aircraft spruce, plywood, glue, paints, fabric, 
dopes, control cables, metal fittings, in fact everything for 
replacement or repairs to your aircraft. Advisory Service avail- 
able for guidance on repairs, maintenance and modifications.
Tel. No.: KIRBYMOORSIDE 312 and 313
Grams: SAILPLANES

--- PAGE 8 ---
1. MAINTENANCE
^yn may define Maintenance as work 
carried out on a glider to prevent 
deterioration, or to delay its effects, while 
repairs may be defined as operations to 
rectify damage. These two definitions are 
clearly not perfect since they do, in a sense, 
overlap. However, they are good enough 
for our purposes.
Let us deal with Maintenance first. How- 
ever much money we lay out on the pur- 
chase of a brand new "Super-Heaven" sail- 
plane, it will, from the moment we take 
delivery, begin to deteriorate. 
But, by 
taking a little thought, and putting in some 
work on it, we can keep that sailplane in 
virtually brand new condition. 
The first 
thing we must deal with is: 
Lubrication
It is more or less axiomatic that, where 
metal rubs on metal, some lubricant should 
be used to reduce friction and prevent wear. 
In the general structure and control system 
of gliders, the moving parts are all slow- 
moving, and for this purpose the best 
lubricant is a good quality grease. 
Un- 
fortunately most manufacturers are rather 
stingy in the matter of fitting grease nipples, 
which enable grease to be pumped in with a 
grease gun. Unless this can be done, it is 
extremely difficult to get the grease into a 
bearing, and no amount of grease slapped 
on the outside of a bearing does any good 
at all. Probably the best method may be 
said to be: "take it apart, grease it, and put 
it together again."
There is a good deal to be said for the use 
of heavy oil, about SAE 140, for control 
systems, particularly for control surface 
hinges. Where the latter are of the usual 
pin-and-split pin type, the only satisfactory 
way to get grease into them is by taking 
them apart. Slapping grease on the outside 
only seems to result in a frightful-looking 
sort of toffee-apple of dust, sand and mud 
forming around the hinge. To strip every 
hinge is a long job. Now, heavy oil does 
creep into the bearing surfaces, and it does 
not take long to go round a glider and put a 
drop on each hinge.
The points which do require regular 
attention are as follows: 
1. The release hooks.
2. All control surface hinges.
3. All pulley bearings (bearings only 
please).
4. Stick 
bearings and torque tube 
bearings.
5. All control lever bearings and the pins 
which connect the levers to the rods or 
cables.
6. Landing wheels unless of the sealed 
ball-bearing type.
You cannot do any harm by over- 
lubricating provided (and this is important) 
the oil or grease goes where it is meant to go. 
You can do a good deal of harm by allowing 
oil or grease to get into places where it 
should not be. Therefore take great care 
that no lubricants get into the wrong places. 
These are as follows: 
1. On to any timber. If left, the timber 
will soak up the oil and eventually 
become rotten.
2. On to any fabric. 
The same will 
happen.
3. On to any cables. The result of this is 
that the oil, or grease, will collect grit 
and form a grinding compound which 
will wear away the cable where it 
passes over pulleys, or through fair 
leads.
4. On to any rubber. If left, the rubber 
will dissolve into a horrid sticky mess.
If you should accidentally spill a little oil 
in any of these places, wipe it up at once; it 
will save you a lot of work in the end.
Finally, how often should you lubricate 
your glider? This is a difficult question, as 
so much depends on the conditions under 
which the glider operates and is stored. 
You will be fairly safe, however, if you 
make a rule to do it about every 20 hours' 
flying, or once a month at least.
Corrosion
This is the chief enemy of the STEEL in 
your glider. 
There are several ways of 
combating it, but all of them depend on 
covering the metal with a protective skin. 
Some steel parts are cadmium or chromium 
plated, but the most usual method is by the 
use of some sort of paint. The principle to 
follow is this: keep the protective skin 
intact. 
If you see any rust developing, 
remove it carefully with a wire brush or fine 
emery cloth and repaint. If you have to do
 1-

--- PAGE 9 ---
this, please make sure that the corrosion 
has not weakened the fitting appreciably. 
If it has done so, you must replace it with a 
new fitting. There are a few metal parts 
which cannot be painted, such as spar pins, 
etc. 
These must be kept covered with 
grease.
There is one other place where corrosion 
must be guarded against, and that is 
wherever wood and steel touch. Wherever 
there is plate fitted onto a wooden member 
or wherever steel bolts pass through 
timbers, there is a chance of corrosion due 
to the moisture in the timber itself. If you 
have to replace bolts or plates in these 
conditions, make sure that both wood and 
steel have a liberal coating of chromate 
jointing compound before assembly.
Timber and Plywood
Both these will deteriorate if they are 
allowed to become too wet or too dry. The 
timber and ply was in its best condition 
when your machine was built, and your aim 
should be to keep it so. Therefore ensure 
that the protective covering on all the wood- 
work is kept intact and touch up with the 
paint brush whenever necessary. This is 
particularly important if your machine is 
built with casein glue as damp will cause a 
fungus to form and attack the glue.
Fabric
When the fabric was applied to your 
machine it was doped to tighten it, and to 
make it waterproof. The doping scheme 
ought to have included in it at least one 
coat of aluminium dope to make it opaque 
as well, although there are still some 
machines flying with clear-doped fabric. 
The main enemies of fabric are ultra-violet 
light, which rots the fibres, and oil, water 
or acid which will eventually destroy it. 
Therefore, keep these things away from 
fabric as far as you can. If the doping was 
properly done, the fabric should be im- 
pervious to water so the odd shower of rain 
will do no harm. However, if water gets 
inside the wing, it may be able to soak the 
fibres of the fabric, so keep the drainage 
eyelets clear. Ultra-violet light is a thing you 
cannot do much about, except to avoid sun- 
light for unnecessarily long periods; and in 
any case, if the doping is really opaque, the 
ultra violet light will be prevented from 
getting at the fabric. In brief, keep the 
fabric clean, and do not let the sun get at it 
more than necessary.
Instruments
Modern aircraft instruments are ex- 
tremely reliable bits of mechanism, and if 
anything does go wrong with them, it is 
generally much better to send them either 
to the manufacturers, or to a specialist firm 
for overhaul. The difficulty is that even if 
one knows what is wrong with them, they 
must be checked for accuracy after any 
adjustment, and this almost always requires 
a special calibrating gadget of some sort. 
However, to prevent trouble developing, the 
following points should be borne in mind: 
1. Use good quality rubber pipe for the 
connections, and replace it whenever 
there are any signs of perishing.
2. Keep moisture and dust out of 
instruments and their piping.
3. Do not subject instruments to rough 
treatment, shocks, etc., and do not 
blow into Air Speed Indicators or 
Variometers.
Cables
Most gliders use cables in their control 
circuits, and it is most important to keep 
the cable tensions correct. If the tension is 
too slack there is a risk >f turnbuckles 
fouling ribs or bulkheads, while if the cable 
is too tight the fittings may be subjected to 
unnecessarily large loads. The effect of "g" 
on cable loads must not be overlooked. In a 
loop, for example, the elevator cable of most 
gliders is subjected to quite a big increase in 
tension, since it is only supported at two 
points about 15 feet apart. Due to the extra 
"g," it tries to sag, and if the tension was 
tight to start with, the increase of tension 
may be very great.
Cables tend to stretch and shrink as the 
temperature increases or decreases, so they 
may require adjusting fairly frequently. 
While on this point, remember that a sail- 
plane sitting on the ground in a temperature 
of 75°F. or more, on a fine sunny summer's 
day, may well be at 8,000 ft. a short time 
later, where the temperature will probably 
be around freezing point; so do not over- 
tighten the cables in summer.
What is the correct tension for cables? 
This is a very difficult matter to describe in 
print, and is much better learnt by an actual 
demonstration on a glider. However, here 
are two rough guides. On a machine such 
as a Tutor with no mass balance on the 
elevator, the tension in the elevator cable is 
about right if the stick will just fall forward 
due to the weight of the elevators. On a
•2—

--- PAGE 10 ---
machine like the Olympia, the cable is about 
right for tension if you just cannot feel a 
"tight-spot" in the elevator movement. 
This latter case is of course complicated by 
the fact that the elevator is partially mass- 
balanced, so the first method does not work 
properly. Use these tensions as a guide tc 
the setting of aileron cables. Rudder cables 
on most gliders are bungee-tensioned in the 
nose of the machine, and in this case they 
look after themselves as regards tension. 
We are assuming, of course, in all these 
tests, that the control circuit is properly 
lubricated.
Safety and Locking
All parts of a glider must be so fitted and 
locked that there is no risk of anything 
working loose or coming undone. We can 
consider turnbuckles first. One commonly 
used type has a barrel in which there is a 
socket at each end with right and left 
handed threads. Into these sockets screw 
the eyebolts. With this type, all the threads 
of the eyebolts must be inside the barrel if 
the turnbuckle is "in safety" or able to 
develop its full strength. 
If any threads 
show, then the cable must be increased in 
length, by the addition of links, etc., to 
allow full engagement of all the threads. A 
second type of turnbuckle, found on
Locking wire,
Olympias and other gliders, consists of a 
right and left handed screw for the central 
portion, and this fits into two sockets which 
are swaged onto the ends of the cable. In 
this type the central screw is threaded 
almost up to the middle, and there is a 
different method of determining whether 
sufficient threads are engaged with the 
sockets to provide full strength. On each 
socket will be found a small hole, about 
f inch from the mouth of the socket, and 
this is the "safety hole." The socket is "in 
safety" if the screw has been screwed in past 
this hole. This must be verified, either by 
looking into the hole or by feeling with a 
pin or piece of wire. This type of turnbuckle 
also has two brass locknuts which should be 
screwed back against the sockets when the 
adjustment is correct. 
In spite of these 
locknuts, the turnbuckle must be properly 
wire-locked as described below.
All turnbuckles must be locked against 
possible movement. Soft iron locking wire 
is generally used for this, and it can be 
bought, galvanised, very cheaply at any 
ironmongers. 
There are two accepted 
methods of locking turnbuckles. The first, 
shown in Fig. 1 (a), is done by passing a 
length of wire through the hole in the 
middle of the barrel, bending the ends up 
and passing them through the eyebolts or
At least 3 full turns
\
(a)
Safety hole
Locking wire
Cable
At least 3 full turns
(b)
Fig.

--- PAGE 11 ---
fittings. The ends are then wrapped round 
the shanks of the eyebolts (and the wire 
itself) for at least three full turns, but 
preferably more.
The second method, sometimes called the 
"figure-of-eight" lock, is preferable where 
the turnbuckle is in an inaccessible place, 
and the wrapping round of the ends is a 
difficult job. 
In the screw type of turn- 
buckle, each socket will be found to contain 
some more holes. One, near the cable end, 
is a little blind hole and was used by the 
makers to ensure that the cable was fully 
home before it was swaged in. This hole 
does not concern us, but near it is a hole 
right through the socket. This is the locking 
hole. The wire passes through this hole, 
crosses through the hole in the central 
screw, through the locking hole in the other 
socket, and the two ends are twisted together 
with at least 3 full turns (preferably more) to 
form a complete figure-of-eight as shown in 
Fig. 1 (b). This may seem more complicated 
than the first method, but you will find that 
it is not. One can usually fiddle the wire in 
easily enough, but often the wrapping down 
of the ends is very difficult in a confined 
space, using the method of Fig. 1 (a). The 
advantage of the second method is that
WRONG
once the wire is threaded into place, and the 
ends brought together, a pair of pliers can 
be used to twist up. 
Whatever type of 
locking is used, always fold down ends of 
wire so that no fouling can occur.
Bolts are used all over the structure of 
most gliders, and all bolts must be locked 
so that there is no danger of the nut 
accidentally working loose. One simple way 
of locking a bolt is to bash the end over 
until it is riveted over the nut. 
This is an 
admirable method for bolts which, you 
hope, are never going to be undone. The 
snag is that if ever you do have to take the 
bolt out, it, and its nut, must be scrapped 
and a new bolt and nut fitted. The next 
method is by means of a castellated nut and 
split pin fitted through a hole in the bolt. 
This is very satisfactory, but in awkward 
places attempts to get the split pin into 
place can lead to much bad language. There 
are on the market a number of so-called 
locking washers which do the job quite well. 
They have a serious disadvantage, however, 
in that all of them tend to cut the fitting and 
the nut with their locking elements, teeth, 
claws or whatever you like to call them. 
You will do well to avoid them on gliders.
Lastly we come to the Stiff nuts, Nyloc,
CORRECT
Thread
in 
shear
Thread
in 
bearing
Washer
No
-, 
thread 
in shear 
or bearing
Fig. 2
_4

--- PAGE 12 ---
Simmonds nuts or Pinnacle nuts. These are 
self-locking nuts and they really are self- 
locking. They have none of the snags of the 
above methods and should be used when- 
ever possible. One small point: make sure 
that the bolt thread does go right through 
the nut, otherwise the self-locking element 
may not be able to do its job. These nuts 
may be used over and over again, but reject 
any which do not seem to be reasonably 
tight on the thread. As a rough guide, if you 
can screw the nut right on with your fingers 
it should be scrapped. Some manufacturers 
prefer to use slotted nuts and split pins in 
control circuits, etc., where there is a chance 
of the bolt rotating, and you should always 
use the same method as the manufacturer.
One method of locking which is some- 
times seen should not be used on gliders. 
This is the practice of screwing down a 
second nut tight onto the first one. It is an 
unreliable method and usually damages the 
bolt threads.
When replacing bolts with new ones, 
make sure that the new bolt is the correct 
length. Bolts should not be fitted with their
threads in shear or in bearing. 
Fig. 2 
should make this clear.
For this reason a washer should always be 
fitted, and you should check that the 
straight portion of the bolt does actually 
reach right through the fitting but not 
through the washer.
Wing pins should be good fits in their 
holes and should be kept greased. 
The 
usual way of locking these is to fit safety 
pins, though if a machine is only very rarely 
derigged, it is a good plan to use split pins 
and washers. These do not rattle so much, 
and are not so liable to catch on clothing, 
etc. This can be a danger with safety pins in 
exposed places, and it is quite easy to pull 
open a safety pin unnoticed from this cause.
Finally, a few general points. Never use 
a split pin more than once. Always use the 
correct size of split pin or safety pin. Always 
use non-cprrodible split pins. Do replace 
locking wire with new if you have to unlock 
a turnbuckle. Do watch for corrosion, bad 
fabric, slack fittings, hinges, faults in wood- 
work finish, etc., and deal with these 
matters at once.
OTTLEY MOTORS LTD.
Established over 30 years as repairers of all types of mechanical 
devices, including engine overhauling and tuning.
Manufacturers and repairers of all types of motor bodies, chassis, etc.
Finishes on metal and wood of all descriptions including cellulose 
and varnish.
Designers and Manufacturers of the
Ottfur Release Gears. Suitable for
Sailplanes and Aero Tugs.
Manufacturers and repairers of all types of Sailplanes and Gliders. 
Machines collected and delivered.
A.R.B. Approved.
Fully experienced staff for all department!. 
Estimates free.
11 CRESCENT ROAD, WOOD GREEN, 
LONDON, N.22
Telephone: BOWES PARK 4568 
  _

--- PAGE 13 ---
2. REPAIRS. GENERAL CONSIDERATIONS
J^EPAIRS are usually the result of 
accidental damage to a glider. They 
may be necessary, however, as a result of 
bad maintenance, or plain old age. If you 
carry out the necessary maintenance on 
your glider conscientiously, you should be 
able to eliminate almost entirely repairs due 
to bad maintenance, but it is obvious that 
no part of a glider can be considered to last 
for ever, and will, sooner or later, require 
replacing or repairing.
The first thing to remember about any 
sort of repair is that you must only use 
approved materials in your repair. When 
the machine was designed and built, great 
care was taken to ensure that every part of 
the glider was strong enough for its job. 
Quite as much care was taken to see that no 
part was unnecessarily strong, for in this 
case the glider would be heavier than it need 
be. Now, in calculating the strength of all 
the pieces of the glider, the designer used as 
a basis the known strength of approved 
aircraft timber, spruce, ply, etc. and the 
known strength of various specification 
steels. If you, subsequently, go and replace 
some of these high-quality materials with 
any old bits of wood, or metal, your repair 
may look all right but it will most certainly 
be all wrong.
An Inspector of Aircraft Materials is a 
highly skilled man, who has at his disposal 
a fair amount of testing equipment, and 
nobody suggests that we should all become 
Inspectors and set up our own test labora- 
tories. But you must and this cannot be 
stressed too highly you really must make 
sure that nothing goes into your glider 
which has not been tested and approved. 
The best way of doing this is to buy your 
supplies from reputable firms and to insist 
upon an Approved Certificate or Release 
Note for whatever you buy. All good firms 
issue these Notes as a matter of course and 
usually the material, wood, ply or metal, 
bears a stamp or mark which is quoted on 
the Release Note. 
All repairs must, of 
course, be entered up and signed for in the 
glider's log book, and against the entry for 
the repair you should enter the number and 
date of the Release Note for the materials 
used in the repair. It is, if you like, your 
proof that you did use proper aircraft 
materials for the job. The name "Release
—6-
Note" puzzles some people. It is merely a 
note issued by an Inspector that he has 
examined the material in question, that he 
is satisfied that it is up to standard and that 
it may be "released" from store for use on 
aircraft.
A good repair on any aircraft must 
satisfy four requirements: 
1. It must be at least as strong as the 
original structure.
2. It must be as nearly as possible as 
rigid, or stiff, as the original structure 
but neither more nor less so.
3. It must not be appreciably heavier 
than the original structure.
4. All protective coverings, paint, dope, 
etc., must have been made good.
If, when you have completed a repair, you 
can honestly say that it fulfils all four of 
these requirements, then you have every 
right to call it a good repair.
Let us take these four requirements in 
order.
No. 1, strength, is obviously vital, for on 
it may depend your life. First, there must 
be no doubt as to the material in the repair. 
This is satisfied so long as only Approved 
materials are used. 
Secondly, the repair 
scheme must be worked out and splices, 
etc., made correctly. 
For many jobs, 
standard repair schemes can be employed 
which have been found satisfactory by many 
tests. If no standard repair scheme can be 
used for a particular repair, then one must 
be worked out. This means that you must 
plan what damaged material has got to be 
cut out, how you are going to replace it, 
where the joints are going to be, and 
whether any temporary structure has got to 
be fitted to hold the component secure while 
the repair is made and glue is setting. This 
matter is dealt with more fully in a later 
chapter. If the repair is a replacement of a 
component, then this aspect of the job is 
simple.
Your workmanship must be of aircraft 
standard. Now, this does not imply fan- 
tastic skill. Any normal person can fairly 
quickly acquire sufficient skill with wood- 
working tools, and files, and hacksaws, to 
produce first-class repairs. The operations 
in themselves are relatively simple, but you

--- PAGE 14 ---
must make sure that nothing but first-class 
work goes into your repair. All wood joints, 
splices, etc., must fit. If they do not, then 
they must be chiselled, filed, sandpapered, 
until they really do fit. Unless the repair is a 
relatively small one, in which case you can 
use the damaged parts as patterns, you will 
need to obtain drawings of the damaged 
component, and you must make sure that 
the sizes of timber and thicknesses of ply, 
dimensions of gussets and all other details 
are exactly as called for in the drawing.
One might be forgiven for thinking that, 
if a repair is strong enough, then it is satis- 
factory. Things are not quite as simple as 
this, however, and this is where this business 
of stiffness comes in (our No. 2 Require- 
ment). Take, for example, the spar of a 
cantilever wing. The booms, or flanges, of 
the spar are carefully tapered, being thick 
at the wing root where the big bending loads 
act, and thinning out at the tip where the 
loads are lighter. Built like this, the whole 
spar will bend evenly and smoothly like a 
well-designed bow. Now, suppose we make 
a repair to the spar somewhere near the 
middle of the wing, and, misguidedly, we 
beef it up with lots of timber and make it 
very stiff at this point. The spar will now 
not be able to bend, or flex, at the repair 
point, and in consequence it will throw a 
lot' of extra load onto the sections of spar 
at the ends of our repair. If it fails, it will
not fail at our repair. Oh no! Our repair is 
much too strong, but it will fail at the ends 
of the repair. Do not get the idea that we 
have somehow weakened the spar at these 
points. The spar here is as good as ever. 
What we have done, though, is to put a lot 
of extra load onto these points in the spar  
extra load which they were not designed to 
cope with and which ought to have been 
spread over the repaired portion evenly. 
The net result is that the spar as a whole is 
weaker than it should be.
Requirement No. 3, that the repaired job 
should not be appreciably heavier than the 
original, will, in general, be satisfied if the 
repair satisfies our first two requirements as 
to strength and stiffness. A repair is almost 
bound to involve some extra weight, but 
this should be kept as small as possible. In 
all big repairs, and any repairs which are a 
long way from the centre of gravity of the 
glider, the machine must be re-weighed, and 
its new centre of gravity determined. Any 
alteration in weight or C. of G. position 
will alter the permitted maximum and 
minimum pilot weights.
Requirement No. 4 should be only 
common sense. Apart from appearances, 
it is clearly lunacy to spend time and money 
on a good repair job without making sure 
that, when the job is finished, the elements 
cannot get at your work and destroy it.
Sailplane and Gliding
The sports only magazine 
PUBLISHED EVERY OTHER MONTH
60 pages of illustrations and articles for the gliding enthusiast all over
the world.
17s. Annually (U.S.A. $3.00) or Single Copies 2s. lOd.
from: 
BRITISH GLIDING ASSOCIATION
LONDONDERRY HOUSE, 
19 PARK LANE, LONDON, W.I

--- PAGE 15 ---
3. TIMBER AND PLY REPAIRS, GLUES
ALL the wooden parts of a glider are held 
together by some sort of glue, so we 
might well begin this chapter with a dis- 
sertation on glues and their properties. 
First, let us realise that a properly made 
glued joint is actually stronger than the 
wood that it is holding together. This is true 
of all Approved glues and, of course, you 
must use no other. This means that if you 
make a test joint, and then tear it apart after 
the glue has set, the joint will not break in 
the glue line but will tear away the wood 
fibres from one side of the joint.
Now, to get this strength from a glue 
joint the glue has got to be used properly. 
Glue must always be used in shear, and 
never in tension. Fig. 3 should make this 
clear.
Glue
Glut,
fb).RIGHT
Fig. 3
In Fig. 3(a) the glue line is in tension, i.e. 
is tending to be torn apart, and a joint made 
like this is hopelessly weak. In Fig. 3(b) the 
jointed pieces of wood are not so much 
being torn apart, but more trying to slide 
one over the other. The glue line is in shear 
and its strength is enormous. Also please 
note that in the latter method we can make 
the area of the glue surface as big as we like 
by making the slope shallower and therefore 
longer.
Glue must always get right down at the 
wood, so the joints must really fit properly 
before gluing up. Equally important, the 
wood surfaces must be clean, and this does 
not simply mean scraping off any paint. It 
means that, after sanding the surfaces, you 
must not touch them even with clean hands. 
The perspiration from even clean fingers will 
be left on the joint and the oiliness will 
interfere with the proper penetration of the 
glue. Lastly, the joint must be so held or 
clamped so that no movement is possible 
until the glue has set.
Aircraft glues, in the U.K. at any rate, are 
of two main types: Casein Glues and 
Synthetic Resin Glues.
Casein Glue is a white powder and is 
made from milk by a chemical process. 8
Mixing instructions are always included 
with the powder and should always be 
followed exactly, since the different makes 
of glue have slightly different mixing tech- 
niques. A typical mixing method is: mix 
the powder and cold water to a thick creamy 
consistency, allow to stand for 20 mins. and 
the glue is ready for use. Three hours (or 
sometimes four, depending on the make of 
glue) after mixing, the batch must be thrown 
away and a new batch mixed. Casein glue 
does not simply dry out like a gum, but it 
sets by chemical reaction. It is an excellent 
glue improperly used. It is not "gap filling", 
and in consequence the workmanship and 
cleanliness of surfaces must be of the highest 
order. In use, it is spread evenly over both 
surfaces of the joint, which are then 
clamped together with as much pressure as 
possible, short of damaging the timber 
fibres. 
Setting time varies with different 
makes and the ambient temperature, but is 
of the order of 24 hours.
Casein glue is waterproof, but it has one 
serious disadvantage. If it gets wet, it is 
liable, being an organic substance, to fungus 
attack; and once this starts, the glue joint is 
rapidly destroyed. To guard against this, 
casein glued aircraft are usually sprayed 
internally with a light coat of shellac.
Casein glue is not much used these days, 
but there are quite a number of older gliders 
still flying which are casein-glued through- 
out. In case of repair, it is better to use the 
same type of glue as was used in the original 
structure, so these machines should be 
repaired with casein glue.
The most widely used Synthetic Resin 
Glue, in the U.K. at any rate, is Aerolite. 
This is really a plastic which has been 
arrested in its hardening and so remains 
liquid. 
The hardening process can be 
started by bringing the glue into contact 
with a catalyst or Hardener. 
In conse- 
quence, this is what is called a Double 
Application Glue. 
In use, the glue, a 
whitish treacly liquid known as Aerolite 
300, is spread evenly on one piece of wood, 
and the Hardener, a liquid usually stained 
with a dye to assist identification, is spread 
over the other piece, the surfaces having 
been carefully prepared. When all is ready, 
the two pieces of wood are brought together 
and clamped in position while the hardener- 
treated surface is still damp. This last point

--- PAGE 16 ---
is most important. The clamping pressure 
need not be anything like so great with this 
glue; in fact, the best joint is ensured when 
the pressure is only just sufficient to 
guarantee that the surfaces are in proper 
contact all over the joint. This glue is said 
to be gap-filling, but this must not be made 
an excuse for inferior workmanship.
Setting begins immediately the glue 
touches the hardener, so the two must never 
come into con tact except as above described. 
Setting times vary enormously with tem- 
perature, and, if suitable heat can be 
applied, may be reduced to an hour or so. 
Times also vary depending on which speed 
of hardener is used. This is made in three 
speeds, 
"Rapid" 
(coloured 
amber), 
"Medium" (coloured green), and "Slow" 
(coloured violet). 
The last two will be 
found the most useful for glider repairs, and 
it is a good rule to use the slower hardener 
if you have a choice, since this allows more 
time for tacking or clamping up. 
The 
available times for this are quoted on the 
manufacturer's instructions sheet. 
These 
hardeners can be obtained undyed, or 
colourless, but their use is not recom- 
mended. The purpose of the dye is to prove, 
conclusively, that the hardener has been 
used. The makers of this glue, Messrs. Aero 
Research, Ltd., of Duxford, Cambridge- 
shire, supply, with every batch, full in- 
structions for use, and temperature/setting 
time tables for the various speeds of 
hardeners. When using this glue, some form 
of artificial heating must be used if the 
temperature is below 40°F. This can usually 
be quite easily arranged, a favourite method 
being to fix ordinary electric light bulbs 
with some form of reflector around the 
joint. It is quite surprising what a lot of 
heat can be applied in this way. Hot water 
bottles will also be found useful on 
occasions.
Being a plastic, the glued joint is un- 
affected by moisture, fungus attack, or 
anything else. However, in its liquid form, 
Aerolite 300 does tend to harden very slowly 
and for this reason the store life of the glue 
is three months from date of manufacture. 
After this period the glue must be thrown 
away, or, at any rate, not used for aircraft 
work, though it may be quite good enough 
for trailer repair and 
suchlike. The 
hardeners have an indefinite store life.
The makers also produce the same glue 
in powder form. This is known as Aerolite 
306, and when mixed with water, in the
—9
correct proportions, forms Aerolite 300. 
The advantage of this is that, in powder, the 
glue has a store life of two years, so that 
batches of glue can be mixed up as required. 
This is a very convenient way of using 
Aerolite, but make sure that the mixing is 
done in the correct proportions and that all 
air bubbles are removed from the glue 
before use. This may take one or two days. 
Keep in an airtight jar, or a skin will form 
on the surface. This skin will not re-dissolve 
and must be removed.
Finally, do keep the glue and hardener 
apart at all times. If one drop of hardener 
accidentally spills into the glue pot, that 
glue is infected and must be thrown away.
Aero Research, Ltd., also make another 
glue known as Aerodux. This is not often 
come across, but it is an excellent glue. 
It is a Synthetic Resin, but has one snag 
from our point of view. It is very slow 
setting in fact, its full strength is not 
developed until about seven days after the 
joint is made. This does not matter much 
from the constructional point of view, but it 
is a serious drawback when considering 
repairs. This glue is a red treacly liquid and 
the hardener is a white powder. 
When 
required for use, the correct amount of the 
hardener powder is stirred into the glue. 
The glue is then ready for use and remains 
usable for a few hours depending on the 
temperature. This glue is applied to both 
surfaces to be joined, and the joint is 
clamped up in the usual way. This glue has 
much to recommend it when building a 
large component or repairing a spar, since 
the time element is much less critical. 
Initial setting is fairly quick a matter of a 
few hours, but final hardening to produce 
full strength as stated above is rather a 
lengthy business. This glue is used fairly 
widely in the manufacture of rotor blades 
for 
helicopters, 
and 
other 
high-duty 
applications.
Timber Repairs
It will help you enormously if you can 
obtain a copy of A.P. 2662A entitled 
"Standard Repairs to Airframes". Although 
it bears on its cover the statement "Promul- 
gated for the information of all concerned", 
someone has decreed that this is a "Re- 
stricted" publication and cannot be bought 
by the public. 
It may be difficult for 
ordinary intelligence to see quite how the 
Queen's enemies might benefit by the

--- PAGE 17 ---
possession of this book; but, as we all 
know by now, "the man in Whitehall knows 
best . 
However, the British Gliding 
Association will probably be able to obtain 
a copy for you, provided you can satisfy 
them that you are not a lunatic, or an 
anarchist.
There are, in this book, many worked-out 
schemes for the repair of almost every type 
of damage, and if you follow the scheme 
appropriate to the job you are repairing, 
you can hardly go wrong.
However, if you cannot obtain a copy of 
A.P. 2662A, we had better consider timber 
repairs from first principles. 
Timber is 
joined to timber by glue and nothing else. 
Any odd tacks, or screws, you may find are 
virtually unstressed, and were fitted to 
ensure that the gluing up of the original 
joint was satisfactory. This, of course, does 
not apply where you find a metal component 
screwed to a wooded one, e.g., a skid shoe 
on a main skid. Therefore, when we have to 
make good any damage to a wooden struc- 
ture, we must do it by means of wood and 
glue alone.
Most gliders are built of spruce for the 
main load-carrying members, with birch or 
gaboon plywood for skinning and bracing 
bulkheads, or forming spar webs, etc. Let 
us consider repairs to spruce members first. 
Basically there are two main types of 
glued joint; the lapped joint and the 
scarfed joint. The lapped joint is normally 
only used for trivial repairs or repairs to 
comparatively lightly loaded members.
,Oack
Fig. 4
Fig. 4 shows a patch repair using a lapped 
joint to repair the top boom of a wing rib. 
In this case the patch piece must be of the 
same dimensions as the original boom, the 
ends must be chamfered down to a slope of 
at least 5 to 1 and the parallel portion of the 
patch piece must be at least ten times the 
thickness of the original boom. The patch 
piece is simply glued into position and 
cramped or clipped until the glue has set. 
For this purpose, bulldog clips, or spring- 
type clothes pegs, will be found very useful.
This is a very simple and quick repair but 
its disadvantages are obvious. 
We have 
made the job heavier, and we have increased 
the stiffness of the boom. 
These disad- 
vantages are not very important in a small 
repair of this nature, and the boom is a 
comparatively lightly stressed member, so
